Repository: DataScienceTempleFirst/EDS

File: spring2022/week13_14/data/high_entropy_alloys.csv (part 2 of 9)
Alloy ID,Alloy ,Al,Co,Cr,Fe,Ni,Cu,Mn,Ti,V,Nb,Mo,Zr,Hf,Ta,W,C,Mg,Zn,Si,Re,N,Sc,Li,Sn,Be,Num_of_Elem,Density_calc,dHmix,dSmix,dGmix,Tm,n.Para,Atom.Size.Diff,Elect.Diff,VEC,Sythesis_Route,Hot-Cold_Working,Homogenization_Temp,Homogenization_Time,Annealing_Temp,Annealing_Time_(min),HPR,Microstructure_,Multiphase,IM_Structure,Microstructure,Phases,References
Alloy 0157,CoCrFeMnNiV0.75,0,0.173913043,0.173913043,0.173913043,0.173913043,0,0.173913043,0,0.130434783,0,0,0,0,0,0,0,0,0,0,0,0,0,0,0,0,6,7.734938183,-6.956521739,14.85564568,394.3956448,1527.837408,3.84600693,3.294550407,0.136911656,7.608695652,AC,,1000,1440,,,,FCC + Im,Im,Sigma,FCC + Im,Im,10.1016/j.jallcom.2014.12.157
Alloy 0158,CoCrFeMnNiV1.0,0,0.166666667,0.166666667,0.166666667,0.166666667,0,0.166666667,0,0.166666667,0,0,0,0,0,0,0,0,0,0,0,0,0,0,0,0,6,7.656673792,-7.555555556,14.8975162,397.2569101,1539.173354,3.573412481,3.288078437,0.136096371,7.5,AC,,1000,1440,,,,FCC + Im,Im,Sigma,FCC + Im,Im,10.1016/j.jallcom.2014.12.157
Alloy 0159,CoCrNi,0,0.333333333,0.333333333,0,0.333333333,0,0,0,0,0,0,0,0,0,0,0,0,0,0,0,0,0,0,0,0,3,8.28,-4.89,9.13,499.23715,1892,3.54,1.12,0.11,8.33,AC,CW,1000,1440,900,30,,FCC,S,,FCC,FCC_SS,10.1016/j.jallcom.2019.06.005
Alloy 0160,AlCrFeNi,0.25,0,0.25,0.25,0.25,0,0,0,0,0,0,0,0,0,0,0,0,0,0,0,0,0,0,0,0,4,6.314858074,-13.25,11.52629192,335.6536227,1283.75,1.354361049,5.957194447,0.118953773,7,AC,,,,,,,BCC,S,,BCC,BCC_SS,10.1016/j.jallcom.2013.03.253
Alloy 0161,AlCrFeNiMo0.2,0.238095238,0,0.238095238,0.238095238,0.238095238,0,0,0,0,0,0.047619048,0,0,0,0,0,0,0,0,0,0,0,0,0,0,5,6.486249288,-12.65306122,12.56917544,362.0703037,1390.322967,1.65244467,6.204006605,0.14744229,6.714285714,AC,,,,,,,BCC,S,,BCC,BCC_SS,10.1016/j.jallcom.2013.03.253
Alloy 0162,AlCrFeNiMo0.5,0.222222222,0,0.222222222,0.222222222,0.222222222,0,0,0,0,0,0.111111111,0,0,0,0,0,0,0,0,0,0,0,0,0,0,5,6.781541404,-11.85185185,13.14594406,382.6472339,1472.592315,1.936358225,6.112177396,0.172225806,6.666666667,AC,,,,,,,BCC,S,,BCC,BCC_SS,10.1016/j.jallcom.2013.03.253
Alloy 0163,AlCrFeNiMo0.8,0.208333333,0,0.208333333,0.208333333,0.208333333,0,0,0,0,0,0.166666667,0,0,0,0,0,0,0,0,0,0,0,0,0,0,5,7.033549078,-11.14583333,13.35141737,401.0213207,1544.520145,2.177358302,6.015400008,0.188402919,6.625,AC,,,,,,,BCC + Im,Im,Sigma,BCC + Im,Im,10.1016/j.jallcom.2013.03.253
Alloy 0164,Al0.5CoCrCuFeNi,0.090909091,0.181818182,0.181818182,0.181818182,0.181818182,0.181818182,0,0,0,0,0,0,0,0,0,0,0,0,0,0,0,0,0,0,0,6,7.62,-1.52,14.7,437.30038,1693,16.36,3.82,0.11,8.27,AC,,,,,,,FCC,S,,FCC,FCC_SS,10.1007/s11661-005-0283-0
Alloy 0165,AlCoCrCuFeNi,0.166666667,0.166666667,0.166666667,0.166666667,0.166666667,0.166666667,0,0,0,0,0,0,0,0,0,0,0,0,0,0,0,0,0,0,0,6,7.07,-4.78,14.9,420.623371,1629.71,5.08,4.82,0.12,7.83,AC,,,,,,,FCC + BCC,D,,FCC + BCC,FCC_PLUS_BCC,10.1007/s11661-005-0283-0
Alloy 0166,Al2CoCrCuFeNi,0.285714286,0.142857143,0.142857143,0.142857143,0.142857143,0.142857143,0,0,0,0,0,0,0,0,0,0,0,0,0,0,0,0,0,0,0,6,6.27,-8.65,14.53,395.5124828,1530.24,2.57,5.71,0.13,7.14,AC,,,,,,,FCC + BCC,D,,FCC + BCC,FCC_PLUS_BCC,10.1007/s11661-005-0283-0
Alloy 0167,AlCrCuFeNi0.6,0.217391304,0,0.217391304,0.217391304,0.130434783,0.217391304,0,0,0,0,0,0,0,0,0,0,0,0,0,0,0,0,0,0,0,5,6.604060314,-2.684310019,13.24232516,322.4388451,1241.31666,7.471215999,5.75975798,0.123320475,7.391304348,AC,,,,650,240,,FCC + BCC + Im,Im,AlFe0.23Ni0.77,FCC + BCC + Im,Im,10.1016/j.msea.2011.11.063
Alloy 0168,AlCrCuFeNi0.8,0.208333333,0,0.208333333,0.208333333,0.166666667,0.208333333,0,0,0,0,0,0,0,0,0,0,0,0,0,0,0,0,0,0,0,5,6.686598736,-3.402777778,13.35141737,324.5653105,1250.030753,5.976476657,5.693612317,0.123883906,7.5,AC,,,,650,240,,FCC + BCC + Im,Im,AlFe0.23Ni0.77,FCC + BCC + Im,Im,10.1016/j.msea.2011.11.063
Alloy 0169,AlCrCuFeNi,0.2,0,0.2,0.2,0.2,0.2,0,0,0,0,0,0,0,0,0,0,0,0,0,0,0,0,0,0,0,5,6.763408628,-4,13.38161053,326.6104126,1258.055769,5.122499809,5.628086233,0.124161186,7.6,AC,,,,650,240,,FCC + BCC + Im,Im,AlFe0.23Ni0.77,FCC + BCC + Im,Im,10.1016/j.msea.2011.11.063
Alloy 0170,AlCrCuFeNi1.2,0.192307692,0,0.192307692,0.192307692,0.230769231,0.192307692,0,0,0,0,0,0,0,0,0,0,0,0,0,0,0,0,0,0,0,5,6.835066367,-4.49704142,13.35788527,328.5648965,1265.470333,4.570274536,5.563457859,0.124213502,7.692307692,AC,,,,650,240,,FCC + BCC + Im,Im,AlFe0.23Ni0.77,FCC + BCC + Im,Im,10.1016/j.msea.2011.11.063
Alloy 0171,AlCrCuFeNi1.4,0.185185185,0,0.185185185,0.185185185,0.259259259,0.185185185,0,0,0,0,0,0,0,0,0,0,0,0,0,0,0,0,0,0,0,5,6.902073515,-4.910836763,13.2962002,330.4270239,1272.341548,4.18445288,5.499922873,0.124087893,7.777777778,AC,,,,650,240,,FCC + BCC + Im,Im,AlFe0.23Ni0.77,FCC + BCC + Im,Im,10.1016/j.msea.2011.11.063
Alloy 0172,AlCoCrCuFeNi,0.166666667,0.166666667,0.166666667,0.166666667,0.166666667,0.166666667,0,0,0,0,0,0,0,0,0,0,0,0,0,0,0,0,0,0,0,6,7.07,-4.78,14.9,420.623371,1629.71,5.08,4.82,0.12,7.83,AC,,,,,,,BCC + FCC,D,,FCC + BCC,FCC_PLUS_BCC,10.1016/j.intermet.2008.08.012
Alloy 0173,HfNbTiZr,0,0,0,0,0,0,0,0.25,0,0.25,0,0.25,0.25,0,0,0,0,0,0,0,0,0,0,0,0,4,8.4,2.5,11.53,609.5544375,2331.25,10.75,4.12,0.13,4.25,AC,,,1300,360,,,BCC,S,,BCC,BCC_SS,10.1016/j.matlet.2014.05.134
Alloy 0174,NbTiV2Zr,0,0,0,0,0,0,0,0.2,0.4,0.2,0,0.2,0,0,0,0,0,0,0,0,0,0,0,0,0,4,6.655937237,-3.52,11.07635214,519.0767653,1981.8,7.095630755,7.746075475,0.273890489,4.8,AC,,1200,120,1200,1400,,BCC1 + BCC2 + BCC3,M,,BCC,BCC_SS,10.1016/j.actamat.2012.11.032
Alloy 0175,CoCrFeMnNi,0,0.2,0.2,0.2,0.2,0,0.2,0,0,0,0,0,0,0,0,0,0,0,0,0,0,0,0,0,0,5,8.025760676,-4.16,13.38,467.623384,1801.2,5.79,0.92,0.14,8,AC,CW,1100,360,800,60,,FCC,S,,FCC,FCC_SS,10.1016/j.intermet.2018.04.022
Alloy 0176,CoCrFeMnNi,0,0.2,0.2,0.2,0.2,0,0.2,0,0,0,0,0,0,0,0,0,0,0,0,0,0,0,0,0,0,5,8.025760676,-4.16,13.38,467.623384,1801.2,5.79,0.92,0.14,8,AC,,,,,,,FCC,S,,FCC,FCC_SS,https://pdfs.semanticscholar.org/ed41/eea027857bd579d3f666ddd9f10db97adf01.pdf
Alloy 0177,HfMoNbTiZr,0,0,0,0,0,0,0,0.2,0,0.2,0.2,0.2,0.2,0,0,0,0,0,0,0,0,0,0,0,0,5,8.7,-1.6,13.38,634.561604,2444.2,20.44,5.06,0.31,4.6,AC,,,,,,,BCC + Im,Im,B2,BCC + Im,Im,10.3390/e21010015
Alloy 0178,CoCrFeMnNi,0,0.2,0.2,0.2,0.2,0,0.2,0,0,0,0,0,0,0,0,0,0,0,0,0,0,0,0,0,0,5,8.025760676,-4.16,13.38,467.623384,1801.2,5.79,0.92,0.14,8,AC,,1100,360,1150,60,CW,FCC,S,,FCC,FCC_SS,10.3390/e20120967
Alloy 0179,VCrFeTa0.1W0.1,0,0,0.3125,0.3125,0,0,0,0,0.3125,0,0,0,0,0.03125,0.03125,0,0,0,0,0,0,0,0,0,0,5,7.904708836,-4.83203125,10.86752061,498.0660943,1900.073304,4.887706188,3.597630783,0.147477488,6.28125,AC,,,,800,1500,,BCC,S,,BCC,BCC_SS,10.3390/e20120951
Alloy 0180,VCrFeTa0.2W0.2,0,0,0.294117647,0.294117647,0,0,0,0,0.294117647,0,0,0,0,0.058823529,0.058823529,0,0,0,0,0,0,0,0,0,0,5,8.666826103,-5.148788927,11.74934157,530.1557462,2029.318885,5.254146899,4.168428293,0.183776229,6.235294118,AC,,,,800,1500,,BCC,S,,BCC,BCC_SS,10.3390/e20120951
Alloy 0181,VCrFeTa0.4W0.4,0,0,0.263157895,0.263157895,0,0,0,0,0.263157895,0,0,0,0,0.105263158,0.105263158,0,0,0,0,0,0,0,0,0,0,5,9.888782982,-5.628808864,12.70370305,578.667977,2223.134223,5.633883519,4.820751784,0.230952502,6.157894737,AC,,,,800,1500,,BCC1 + BCC2 + Laves,Im,C14,BCC + Im,Im,10.3390/e20120951
Alloy 0182,Al0.5CoCrFeNi,0.111111111,0.222222222,0.222222222,0.222222222,0.222222222,0,0,0,0,0,0,0,0,0,0,0,0,0,0,0,0,0,0,0,0,5,7.33,-9.09,13.15,459.275785,1767.5,2.56,4.22,0.11,7.67,AC,,,,,,,FCC,S,,FCC,FCC_SS,10.3390/e20120917
Alloy 0183,Al0.5CoCrFeNi,0.111111111,0.222222222,0.222222222,0.222222222,0.222222222,0,0,0,0,0,0,0,0,0,0,0,0,0,0,0,0,0,0,0,0,5,7.33,-9.09,13.15,459.275785,1767.5,2.56,4.22,0.11,7.67,AC,CW,,,,,,FCC + BCC,D,,FCC + BCC,FCC_PLUS_BCC,10.3390/e20120917
Alloy 0184,Al65Cu5Fe5Mg5Si15Zn5,0.65,0,0,0.05,0,0.05,0,0,0,0,0,0,0,0,0,0,0.05,0.05,0.15,0,0,0,0,0,0,6,3.1606035,-11.29251701,9.380428289,192.2673737,729.3793286,0.832777535,8.222182534,0.140859042,4.142857143,AC,,,,,,,FCC + Im,Im,,FCC + Im,Im,10.1038/s41598-019-43329-w
Alloy 0185,Al65Cu5Mg5Ni5Si15Zn5,0.65,0,0,0.05,0,0.05,0,0,0,0,0,0,0,0,0,0,0.05,0.05,0.15,0,0,0,0,0,0,6,3.181657904,-13.2244898,9.380428289,192.2427714,729.2933324,0.71105562,8.199725945,0.146292039,4.238095238,AC,,,,,,,FCC + Im,Im,,FCC + Im,Im,10.1038/s41598-019-43329-w
Alloy 0186,Al70Cr5Cu5Mg5Si10Zn5,0.7,0,0.05,0,0,0.05,0,0,0,0,0,0,0,0,0,0,0.05,0.05,0.1,0,0,0,0,0,0,6,3.189401967,-8.69,8.971948351,189.2030277,716.6349049,1.021898624,7.416174014,0.127400942,4.05,AC,,,,,,,FCC + Im,Im,,FCC + Im,Im,10.1038/s41598-019-43329-w
Alloy 0187,Al70Cu5Mg5Mn5Si10Zn5,0.736842105,0,0,0,0,0.052631579,0,0,0,0,0,0,0,0,0,0,0.052631579,0.052631579,0.105263158,0,0,0,0,0,0,5,3.201567018,-13.06,8.971948351,186.6775648,707.0863252,0.673401966,7.042966472,0.128913731,4.1,AC,,,,,,,FCC + Im,Im,,FCC + Im,Im,10.1038/s41598-019-43329-w
Alloy 0188,Al70Cu5Mg5Si10Zn5Zr5,0.7,0,0,0,0,0.05,0,0,0,0,0,0.05,0,0,0,0,0.05,0.05,0.1,0,0,0,0,0,0,6,3.274886342,-15.22,8.971948351,196.1783876,743.0786477,0.599050653,7.600568278,0.144370184,3.95,AC,,,,,,,FCC + Im,Im,,FCC + Im,Im,10.1038/s41598-019-43329-w
Alloy 0189,MoNbHfZrTi,0,0,0,0,0,0,0,0.2,0,0.2,0.2,0.2,0.2,0,0,0,0,0,0,0,0,0,0,0,0,5,8.702267947,-3.2,13.38161053,558.4887336,2151.20329,10.13804735,6.097271121,0.309554519,4.6,AC,,,,,,,BCC,S,,BCC,BCC_SS,10.1016/j.intermet.2015.10.011
Alloy 0190,AlCoCrCuFeNi,0.166666667,0.166666667,0.166666667,0.166666667,0.166666667,0.166666667,0,0,0,0,0,0,0,0,0,0,0,0,0,0,0,0,0,0,0,6,7.07,-4.78,14.9,420.623371,1629.71,5.08,4.82,0.12,7.83,AC,,,,,,,BCC + FCC + Im,Im,B2,FCC + BCC + Im,Im,10.1016/j.triboint.2018.10.012
Alloy 0191,AlCoCrFeNiTi0.5,0.181818182,0.181818182,0.181818182,0.181818182,0.181818182,0,0,0.090909091,0,0,0,0,0,0,0,0,0,0,0,0,0,0,0,0,0,6,6.44,-17.92,14.7,441.016415,1707.45,1.4,6.12,0.13,6.91,AC,,,,,,,BCC1 + BCC2,D,,BCC,BCC_SS,10.1016/j.triboint.2018.10.012
Alloy 0192,NbCrMo0.5Ta0.5TiZr,0,0,0.2,0,0,0,0,0.2,0,0.2,0.1,0.2,0,0.1,0,0,0,0,0,0,0,0,0,0,0,6,7.99,-4.92,14.53,625.078928,2418.4,7.14,7.13,0.22,4.9,AC,,,,,,,BCC1 + BCC2 + Im,Im,Laves,BCC + Im,Im,10.1016/j.msea.2017.12.021
Alloy 0193,AlCoCrFeNi ,0.2,0.2,0.2,0.2,0.2,0,0,0,0,0,0,0,0,0,0,0,0,0,0,0,0,0,0,0,0,5,6.72,-12.32,13.38,437.2111258,1684.09,1.83,5.25,0.12,7.2,AC,,,,,,,BCC + Im,Im,B2,BCC + Im,Im,10.1016/j.jallcom.2016.05.034
Alloy 0194,AlCoCrFeNi ,0.2,0.2,0.2,0.2,0.2,0,0,0,0,0,0,0,0,0,0,0,0,0,0,0,0,0,0,0,0,5,6.72,-12.32,13.38,437.2111258,1684.09,1.83,5.25,0.12,7.2,PM,,,,,,,BCC + FCC + Im,Im,B2,FCC + BCC + Im,Im,10.1016/j.matlet.2015.06.046
Alloy 0195,AlCoCrFeNi ,0.2,0.2,0.2,0.2,0.2,0,0,0,0,0,0,0,0,0,0,0,0,0,0,0,0,0,0,0,0,5,6.72,-12.32,13.38,437.2111258,1684.09,1.83,5.25,0.12,7.2,AC,,,,,,,BCC + FCC + Im,Im,B2,FCC + BCC + Im,Im,10.1007/s11665-015-1869-3
Alloy 0196,AlCoCrFeNi,0.2,0.2,0.2,0.2,0.2,0,0,0,0,0,0,0,0,0,0,0,0,0,0,0,0,0,0,0,0,5,6.72,-12.32,13.38,437.2111258,1684.09,1.83,5.25,0.12,7.2,PM,,,,,,,BCC + FCC + Im,Im,B2,FCC + BCC + Im,Im,10.1016/j.matchar.2019.05.022
Alloy 0197,AlCoCrFeNi,0.2,0.2,0.2,0.2,0.2,0,0,0,0,0,0,0,0,0,0,0,0,0,0,0,0,0,0,0,0,5,6.72,-12.32,13.38,437.2111258,1684.09,1.83,5.25,0.12,7.2,PM,,,,,,,BCC + FCC + Im,Im,B2 + Sigma,FCC + BCC + Im,Im,10.1016/j.matchar.2019.05.022
Alloy 0198,AlCoCrFeNi,0.2,0.2,0.2,0.2,0.2,0,0,0,0,0,0,0,0,0,0,0,0,0,0,0,0,0,0,0,0,5,6.72,-12.32,13.38,437.2111258,1684.09,1.83,5.25,0.12,7.2,PM,,,,,,,BCC + FCC + Im,Im,B2 + Sigma,FCC + BCC + Im,Im,10.1016/j.matchar.2019.05.022
Alloy 0199,AlCoCrCuFeNi,0.166666667,0.166666667,0.166666667,0.166666667,0.166666667,0.166666667,0,0,0,0,0,0,0,0,0,0,0,0,0,0,0,0,0,0,0,6,7.07,-4.78,14.9,420.623371,1629.71,5.08,4.82,0.12,7.83,AC,,,,500,300,,BCC + FCC,D,,FCC + BCC,FCC_PLUS_BCC,10.1016/j.intermet.2008.08.012
Alloy 0200,AlCoCrCuFeNi,0.166666667,0.166666667,0.166666667,0.166666667,0.166666667,0.166666667,0,0,0,0,0,0,0,0,0,0,0,0,0,0,0,0,0,0,0,6,7.07,-4.78,14.9,420.623371,1629.71,5.08,4.82,0.12,7.83,AC,,,,600,300,,BCC + FCC,D,,FCC + BCC,FCC_PLUS_BCC,10.1016/j.intermet.2008.08.012
Alloy 0201,AlCoCrCuFeNi,0.166666667,0.166666667,0.166666667,0.166666667,0.166666667,0.166666667,0,0,0,0,0,0,0,0,0,0,0,0,0,0,0,0,0,0,0,6,7.07,-4.78,14.9,420.623371,1629.71,5.08,4.82,0.12,7.83,AC,,,,645,300,,BCC + FCC,D,,FCC + BCC,FCC_PLUS_BCC,10.1016/j.intermet.2008.08.012
Alloy 0202,AlCoCrCuFeNi,0.166666667,0.166666667,0.166666667,0.166666667,0.166666667,0.166666667,0,0,0,0,0,0,0,0,0,0,0,0,0,0,0,0,0,0,0,6,7.07,-4.78,14.9,420.623371,1629.71,5.08,4.82,0.12,7.83,AC,,,,700,300,,FCC + BCC,D,,FCC + BCC,FCC_PLUS_BCC,10.1016/j.intermet.2008.08.012
Alloy 0203,AlCoCrCuFeNi,0.166666667,0.166666667,0.166666667,0.166666667,0.166666667,0.166666667,0,0,0,0,0,0,0,0,0,0,0,0,0,0,0,0,0,0,0,6,7.07,-4.78,14.9,420.623371,1629.71,5.08,4.82,0.12,7.83,AC,,,,800,300,,FCC + BCC,D,,FCC + BCC,FCC_PLUS_BCC,10.1016/j.intermet.2008.08.012
Alloy 0204,AlCoCrCuFeNi,0.166666667,0.166666667,0.166666667,0.166666667,0.166666667,0.166666667,0,0,0,0,0,0,0,0,0,0,0,0,0,0,0,0,0,0,0,6,7.07,-4.78,14.9,420.623371,1629.71,5.08,4.82,0.12,7.83,AC,,,,900,300,,FCC + BCC,D,,FCC + BCC,FCC_PLUS_BCC,10.1016/j.intermet.2008.08.012
Alloy 0205,AlCoCrCuFeNi,0.166666667,0.166666667,0.166666667,0.166666667,0.166666667,0.166666667,0,0,0,0,0,0,0,0,0,0,0,0,0,0,0,0,0,0,0,6,7.07,-4.78,14.9,420.623371,1629.71,5.08,4.82,0.12,7.83,AC,,,,1000,300,,FCC + BCC,D,,FCC + BCC,FCC_PLUS_BCC,10.1016/j.intermet.2008.08.012
Alloy 0206,MoNbTaVW,0,0,0,0,0,0,0,0,0.2,0.2,0.2,0,0,0.2,0.2,0,0,0,0,0,0,0,0,0,0,5,12.36,-4.64,13.38,769.197496,2962.8,8.54,3.21,0.34,5.4,AC,,,,,,,BCC,S,,BCC,BCC_SS,10.1016/j.intermet.2011.01.004
Alloy 0207,Nb42Mo20Ti13Cr12V12Ta1,0,0,0.12,0,0,0,0,0.13,0.12,0.42,0.2,0,0,0.01,0,0,0,0,0,0,0,0,0,0,0,6,8.379820089,-4.2436,12.52475172,609.4889242,2339.92739,7.712354021,4.591778618,0.276687839,5.41,PM,,,,,,,BCC?+ Im,Im,TiC,BCC + Im,Im,10.1016/j.ijrmhm.2019.02.009
Alloy 0208,HfMo0.5NbTiV0.5Si0.7,0,0,0,0,0,0,0,0.212765957,0.106382979,0.212765957,0.106382979,0,0.212765957,0,0,0,0,0,0.14893617,0,0,0,0,0,0,6,7.91567082,-31.11815301,14.53503029,545.845943,2111.996306,1.114081989,9.442048204,0.256563457,4.531914894,AC,,,,,,,BCC?+ Im,Im,M5Si3,BCC + Im,Im,10.1016/j.ijrmhm.2019.02.009
Alloy 0209,HfMo0.5NbTiV0.5Si0.3,0,0,0,0,0,0,0,0.23255814,0.11627907,0.23255814,0.11627907,0,0.23255814,0,0,0,0,0,0.069767442,0,0,0,0,0,0,6,8.485372575,-16.36560303,14.16626487,554.3696281,2141.861429,2.090463242,7.879095001,0.254130827,4.581395349,AC,,,,,,,BCC,S,,BCC,BCC_SS,10.1016/j.jallcom.2016.10.014
Alloy 0210,HfMo0.5NbTiV0.5Si0.5,0,0,0,0,0,0,0,0.222222222,0.111111111,0.222222222,0.111111111,0,0.222222222,0,0,0,0,0,0.111111111,0,0,0,0,0,0,6,7.91567082,-31.11815301,14.53503029,545.845943,2111.996306,1.114081989,9.442048204,0.256563457,4.531914894,AC,,,,,,,BCC,S,,BCC,BCC_SS,10.1016/j.jallcom.2016.10.014
Alloy 0211,HfMo0.5NbTiV0.5Si0.7,0,0,0,0,0,0,0,0.212765957,0.106382979,0.212765957,0.106382979,0,0.212765957,0,0,0,0,0,0.14893617,0,0,0,0,0,0,6,7.91567082,-31.11815301,14.53503029,545.845943,2111.996306,1.114081989,9.442048204,0.256563457,4.531914894,AC,,,,,,,BCC,S,,BCC,BCC_SS,10.1016/j.jallcom.2016.10.014
Alloy 0212,AlCoCrFeNi ,0.2,0.2,0.2,0.2,0.2,0,0,0,0,0,0,0,0,0,0,0,0,0,0,0,0,0,0,0,0,5,6.72,-12.32,13.38,437.2111258,1684.09,1.83,5.25,0.12,7.2,AC,,,,,,,BCC,S,,BCC,BCC_SS,10.1063/1.2734517
Alloy 0213,AlCoCrFeNi ,0.2,0.2,0.2,0.2,0.2,0,0,0,0,0,0,0,0,0,0,0,0,0,0,0,0,0,0,0,0,5,6.72,-12.32,13.38,437.2111258,1684.09,1.83,5.25,0.12,7.2,AC,,,,,,,BCC + Im,Im,B2,BCC + Im,Im,10.1016/j.msea.2015.08.078
Alloy 0214,AlCoCrFeNi ,0.2,0.2,0.2,0.2,0.2,0,0,0,0,0,0,0,0,0,0,0,0,0,0,0,0,0,0,0,0,5,6.72,-12.32,13.38,437.2111258,1684.09,1.83,5.25,0.12,7.2,AC,,1100,60,1150,3000,,BCC + FCC + Im,Im,B2 + Sigma,FCC + BCC + Im,Im,10.1016/j.msea.2015.08.078
Alloy 0215,AlCoCrFeNi ,0.2,0.2,0.2,0.2,0.2,0,0,0,0,0,0,0,0,0,0,0,0,0,0,0,0,0,0,0,0,5,6.72,-12.32,13.38,437.2111258,1684.09,1.83,5.25,0.12,7.2,AC,,850,180,,,,BCC + FCC + Im,Im,B2 + Sigma,FCC + BCC + Im,Im,10.1016/j.jallcom.2016.05.034
Alloy 0216,AlCoCrFeNi ,0.2,0.2,0.2,0.2,0.2,0,0,0,0,0,0,0,0,0,0,0,0,0,0,0,0,0,0,0,0,5,6.72,-12.32,13.38,437.2111258,1684.09,1.83,5.25,0.12,7.2,AC,,975,180,,,,BCC + FCC + Im,Im,B2,FCC + BCC + Im,Im,10.1016/j.jallcom.2016.05.034
Alloy 0217,AlCoCrFeNi ,0.2,0.2,0.2,0.2,0.2,0,0,0,0,0,0,0,0,0,0,0,0,0,0,0,0,0,0,0,0,5,6.72,-12.32,13.38,437.2111258,1684.09,1.83,5.25,0.12,7.2,AC,,1100,180,,,,BCC + FCC + Im,Im,B2,FCC + BCC + Im,Im,10.1016/j.jallcom.2016.05.034
Alloy 0218,AlCoCrFeNi ,0.2,0.2,0.2,0.2,0.2,0,0,0,0,0,0,0,0,0,0,0,0,0,0,0,0,0,0,0,0,5,6.72,-12.32,13.38,437.2111258,1684.09,1.83,5.25,0.12,7.2,AC,,1200,180,,,,BCC  + Im,Im,B2,BCC + Im,Im,10.1016/j.jallcom.2016.05.034
Alloy 0219,AlCoCrFeNi ,0.2,0.2,0.2,0.2,0.2,0,0,0,0,0,0,0,0,0,0,0,0,0,0,0,0,0,0,0,0,5,6.72,-12.32,13.38,437.2111258,1684.09,1.83,5.25,0.12,7.2,AC,,,,,,,BCC,S,,BCC,BCC_SS,10.1007/s40195-012-0174-5
Alloy 0220,AlCoCrFeNi ,0.2,0.2,0.2,0.2,0.2,0,0,0,0,0,0,0,0,0,0,0,0,0,0,0,0,0,0,0,0,5,6.72,-12.32,13.38,437.2111258,1684.09,1.83,5.25,0.12,7.2,AC,,,,500,120,,BCC,S,,BCC,BCC_SS,10.1007/s40195-012-0174-5
Alloy 0221,AlCoCrFeNi ,0.2,0.2,0.2,0.2,0.2,0,0,0,0,0,0,0,0,0,0,0,0,0,0,0,0,0,0,0,0,5,6.72,-12.32,13.38,437.2111258,1684.09,1.83,5.25,0.12,7.2,AC,,,,700,120,,BCC,S,,BCC,BCC_SS,10.1007/s40195-012-0174-5
Alloy 0222,AlCoCrFeNi ,0.2,0.2,0.2,0.2,0.2,0,0,0,0,0,0,0,0,0,0,0,0,0,0,0,0,0,0,0,0,5,6.72,-12.32,13.38,437.2111258,1684.09,1.83,5.25,0.12,7.2,AC,,,,900,120,,BCC,S,,BCC,BCC_SS,10.1007/s40195-012-0174-5
Alloy 0223,AlCoCrFeNiTi0.5,0.181818182,0.181818182,0.181818182,0.181818182,0.181818182,0,0,0.090909091,0,0,0,0,0,0,0,0,0,0,0,0,0,0,0,0,0,6,6.44,-17.92,14.7,441.016415,1707.45,1.4,6.12,0.13,6.91,AC,,,,,,,BCC1 + BCC2,D,,BCC,BCC_SS,10.1007/s40195-012-0174-5
Alloy 0224,AlCoCrFeNiTi0.5,0.181818182,0.181818182,0.181818182,0.181818182,0.181818182,0,0,0.090909091,0,0,0,0,0,0,0,0,0,0,0,0,0,0,0,0,0,6,6.44,-17.92,14.7,441.016415,1707.45,1.4,6.12,0.13,6.91,AC,,,,500,120,,BCC1 + BCC2,D,,BCC,BCC_SS,10.1007/s40195-012-0174-5
Alloy 0225,AlCoCrFeNiTi0.5,0.181818182,0.181818182,0.181818182,0.181818182,0.181818182,0,0,0.090909091,0,0,0,0,0,0,0,0,0,0,0,0,0,0,0,0,0,6,6.44,-17.92,14.7,441.016415,1707.45,1.4,6.12,0.13,6.91,AC,,,,700,120,,BCC1 + BCC2,D,,BCC,BCC_SS,10.1007/s40195-012-0174-5
Alloy 0226,AlCoCrFeNiTi0.5,0.181818182,0.181818182,0.181818182,0.181818182,0.181818182,0,0,0.090909091,0,0,0,0,0,0,0,0,0,0,0,0,0,0,0,0,0,6,6.44,-17.92,14.7,441.016415,1707.45,1.4,6.12,0.13,6.91,AC,,,,900,120,,BCC1 + BCC2,D,,BCC,BCC_SS,10.1007/s40195-012-0174-5
Alloy 0227,CrMoNbTiV,0,0,0.2,0,0,0,0,0.2,0.2,0.2,0.2,0,0,0,0,0,0,0,0,0,0,0,0,0,0,5,7.32940384,-4.32,13.38161053,557.7647115,2148.41881,7.501039509,5.618669177,0.224535075,5.2,AC,,,,,,,BCC,S,,BCC,BCC_SS,10.1016/j.intermet.2018.11.001
Alloy 0228,CrMoNbTiZr,0,0,0.2,0,0,0,0,0.2,0,0.2,0.2,0.2,0,0,0,0,0,0,0,0,0,0,0,0,0,5,7.304112348,-6.4,13.38161053,546.7740196,2106.092795,4.974703192,8.19461295,0.274546899,5,AC,,,,,,,BCC + Im,Im,C15,BCC + Im,Im,10.1016/j.intermet.2018.11.001
Alloy 0229,CoCrFeMnNi,0,0.2,0.2,0.2,0.2,0,0.2,0,0,0,0,0,0,0,0,0,0,0,0,0,0,0,0,0,0,5,8.025760676,-4.16,13.38,467.623384,1801.2,5.79,0.92,0.14,8,AC,,1000,1440,,,,FCC + Im,Im,CrMn2O4,FCC + Im,Im,10.1016/j.intermet.2019.106486
Alloy 0230,CoCrFeMnNi,0,0.2,0.2,0.2,0.2,0,0.2,0,0,0,0,0,0,0,0,0,0,0,0,0,0,0,0,0,0,5,8.025760676,-4.16,13.38,467.623384,1801.2,5.79,0.92,0.14,8,PM,,,,,,,FCC,S,,FCC,FCC_SS,10.1016/j.msea.2018.12.005
Alloy 0231,CoCrFeMnNi,0,0.2,0.2,0.2,0.2,0,0.2,0,0,0,0,0,0,0,0,0,0,0,0,0,0,0,0,0,0,5,8.025760676,-4.16,13.38,467.623384,1801.2,5.79,0.92,0.14,8,PM,,,,,,,FCC,S,,FCC,FCC_SS,10.1016/j.msea.2018.12.005
Alloy 0232,CoCrFeMnNi,0,0.2,0.2,0.2,0.2,0,0.2,0,0,0,0,0,0,0,0,0,0,0,0,0,0,0,0,0,0,5,8.025760676,-4.16,13.38,467.623384,1801.2,5.79,0.92,0.14,8,PM,,,,,,,FCC,S,,FCC,FCC_SS,10.1016/j.msea.2018.12.005
Alloy 0233,CoCrFeMnNi,0,0.2,0.2,0.2,0.2,0,0.2,0,0,0,0,0,0,0,0,0,0,0,0,0,0,0,0,0,0,5,8.025760676,-4.16,13.38,467.623384,1801.2,5.79,0.92,0.14,8,PM,,,,,,,FCC,S,,FCC,FCC_SS,10.1016/j.jallcom.2018.02.298
Alloy 0234,CoCrFeMnNi,0,0.2,0.2,0.2,0.2,0,0.2,0,0,0,0,0,0,0,0,0,0,0,0,0,0,0,0,0,0,5,8.025760676,-4.16,13.38,467.623384,1801.2,5.79,0.92,0.14,8,PM,HIP,1150,180,,,,FCC,S,,FCC,FCC_SS,10.1016/j.jallcom.2018.02.298
Alloy 0235,CoCrFeNi,0,0.25,0.25,0.25,0.25,0,0,0,0,0,0,0,0,0,0,0,0,0,0,0,0,0,0,0,0,4,8.17,-3.75,11.53,489.4027225,1871.75,5.75,1.03,0.1,8.25,AC,,,,,,,FCC,S,,FCC,FCC_SS,10.1016/j.intermet.2019.106550
Alloy 0236,CoCrFeNi,0,0.25,0.25,0.25,0.25,0,0,0,0,0,0,0,0,0,0,0,0,0,0,0,0,0,0,0,0,4,8.17,-3.75,11.53,489.4027225,1871.75,5.75,1.03,0.1,8.25,AC,,,,,,,FCC,S,,FCC,FCC_SS,10.1016/j.matchemphys.2017.05.056
Alloy 0237,CoCrFeNi,0,0.25,0.25,0.25,0.25,0,0,0,0,0,0,0,0,0,0,0,0,0,0,0,0,0,0,0,0,4,8.17,-3.75,11.53,489.4027225,1871.75,5.75,1.03,0.1,8.25,AC,,,,,,,FCC,S,,FCC,FCC_SS,10.1016/j.jallcom.2019.152479
Alloy 0238,CoCrFeNi,0,0.25,0.25,0.25,0.25,0,0,0,0,0,0,0,0,0,0,0,0,0,0,0,0,0,0,0,0,4,8.17,-3.75,11.53,489.4027225,1871.75,5.75,1.03,0.1,8.25,PM,,,,,,,FCC,S,,FCC,FCC_SS,10.1016/j.jallcom.2019.02.050
Alloy 0239,CoCrFeNi,0,0.25,0.25,0.25,0.25,0,0,0,0,0,0,0,0,0,0,0,0,0,0,0,0,0,0,0,0,4,8.17,-3.75,11.53,489.4027225,1871.75,5.75,1.03,0.1,8.25,PM,,,,,,,FCC,S,,FCC,FCC_SS,10.1016/j.jallcom.2019.02.050
Alloy 0240,CoCrFeNi,0,0.25,0.25,0.25,0.25,0,0,0,0,0,0,0,0,0,0,0,0,0,0,0,0,0,0,0,0,4,8.17,-3.75,11.53,489.4027225,1871.75,5.75,1.03,0.1,8.25,AC,CW,1100,1440,550,0,,FCC,S,,FCC,FCC_SS,10.1016/j.msea.2019.138526
Alloy 0241,AlCoCrFeNiTi0.2,0.192307692,0.192307692,0.192307692,0.192307692,0.192307692,0,0,0.038461538,0,0,0,0,0,0,0,0,0,0,0,0,0,0,0,0,0,6,6.609062303,-14.85207101,14.22238699,355.2780842,1372.966278,1.576325802,6.229766254,0.126774388,7.076923077,AC,,,,,,,BCC + Im,Im,B2,BCC + Im,Im,10.1007/s11665-015-1869-3
Alloy 0242,AlCoCrFeNiTi0.4,0.185185185,0.185185185,0.185185185,0.185185185,0.185185185,0,0,0.074074074,0,0,0,0,0,0,0,0,0,0,0,0,0,0,0,0,0,6,6.504571222,-16.98216735,14.58583089,356.9526575,1381.385707,1.421065847,6.575134688,0.131697788,6.962962963,AC,,,,,,,BCC + Im,Im,B2,BCC + Im,Im,10.1007/s11665-015-1869-3
Alloy 0243,AlCoCrFeNiTi0.2,0.192307692,0.192307692,0.192307692,0.192307692,0.192307692,0,0,0.038461538,0,0,0,0,0,0,0,0,0,0,0,0,0,0,0,0,0,6,6.609062303,-14.85207101,14.22238699,355.2780842,1372.966278,1.576325802,6.229766254,0.126774388,7.076923077,AC,,,,,,,BCC,S,,BCC,BCC_SS,10.1007/s40195-012-0174-5
Alloy 0244,AlCoCrFeNiTi0.2,0.192307692,0.192307692,0.192307692,0.192307692,0.192307692,0,0,0.038461538,0,0,0,0,0,0,0,0,0,0,0,0,0,0,0,0,0,6,6.609062303,-14.85207101,14.22238699,355.2780842,1372.966278,1.576325802,6.229766254,0.126774388,7.076923077,AC,,,,500,120,,BCC1 + BCC2,D,,BCC,BCC_SS,10.1007/s40195-012-0174-5
Alloy 0245,AlCoCrFeNiTi0.2,0.192307692,0.192307692,0.192307692,0.192307692,0.192307692,0,0,0.038461538,0,0,0,0,0,0,0,0,0,0,0,0,0,0,0,0,0,6,6.609062303,-14.85207101,14.22238699,355.2780842,1372.966278,1.576325802,6.229766254,0.126774388,7.076923077,AC,,,,700,120,,BCC1 + BCC2,D,,BCC,BCC_SS,10.1007/s40195-012-0174-5
Alloy 0246,AlCoCrFeNiTi0.2,0.192307692,0.192307692,0.192307692,0.192307692,0.192307692,0,0,0.038461538,0,0,0,0,0,0,0,0,0,0,0,0,0,0,0,0,0,6,6.609062303,-14.85207101,14.22238699,355.2780842,1372.966278,1.576325802,6.229766254,0.126774388,7.076923077,AC,,,,900,120,,BCC1 + BCC2,D,,BCC,BCC_SS,10.1007/s40195-012-0174-5
Alloy 0247,AlCoCrFeNiTi0.4,0.185185185,0.185185185,0.185185185,0.185185185,0.185185185,0,0,0.074074074,0,0,0,0,0,0,0,0,0,0,0,0,0,0,0,0,0,6,6.504571222,-16.98216735,14.58583089,356.9526575,1381.385707,1.421065847,6.575134688,0.131697788,6.962962963,AC,,,,500,120,,BCC1 + BCC2,D,,BCC,BCC_SS,10.1007/s40195-012-0174-5
Alloy 0248,AlCoCrFeNiTi0.4,0.185185185,0.185185185,0.185185185,0.185185185,0.185185185,0,0,0.074074074,0,0,0,0,0,0,0,0,0,0,0,0,0,0,0,0,0,6,6.504571222,-16.98216735,14.58583089,356.9526575,1381.385707,1.421065847,6.575134688,0.131697788,6.962962963,AC,,,,700,120,,BCC1 + BCC2,D,,BCC,BCC_SS,10.1007/s40195-012-0174-5
Alloy 0249,AlCoCrFeNiTi0.4,0.185185185,0.185185185,0.185185185,0.185185185,0.185185185,0,0,0.074074074,0,0,0,0,0,0,0,0,0,0,0,0,0,0,0,0,0,6,6.504571222,-16.98216735,14.58583089,356.9526575,1381.385707,1.421065847,6.575134688,0.131697788,6.962962963,AC,,,,900,120,,BCC1 + BCC2,D,,BCC,BCC_SS,10.1007/s40195-012-0174-5
Alloy 0250,CoCrNi,0,0.333333333,0.333333333,0,0.333333333,0,0,0,0,0,0,0,0,0,0,0,0,0,0,0,0,0,0,0,0,3,8.28,-4.89,9.13,499.23715,1892,3.54,1.12,0.11,8.33,AC,CW,1200,1400,925,60,,FCC,S,,FCC,FCC_SS,10.1016/j.actamat.2017.04.033
Alloy 0251,CoCrNi,0,0.333333333,0.333333333,0,0.333333333,0,0,0,0,0,0,0,0,0,0,0,0,0,0,0,0,0,0,0,0,3,8.28,-4.89,9.13,499.23715,1892,3.54,1.12,0.11,8.33,AC,CW,1200,2880,950,60,,FCC,S,,FCC,FCC_SS,10.1016/j.actamat.2017.02.036
Alloy 0252,CoCrNi,0,0.333333333,0.333333333,0,0.333333333,0,0,0,0,0,0,0,0,0,0,0,0,0,0,0,0,0,0,0,0,3,8.28,-4.89,9.13,499.23715,1892,3.54,1.12,0.11,8.33,AC,CW,1200,120,800,120,,FCC,S,,FCC,FCC_SS,10.1016/j.actamat.2017.07.029
Alloy 0253,CoCrNi,0,0.333333333,0.333333333,0,0.333333333,0,0,0,0,0,0,0,0,0,0,0,0,0,0,0,0,0,0,0,0,3,8.28,-4.89,9.13,499.23715,1892,3.54,1.12,0.11,8.33,PM,,,,,,,FCC,S,,FCC,FCC_SS,10.1016/j.jallcom.2019.05.208
Alloy 0254,CoCrNi,0,0.333333333,0.333333333,0,0.333333333,0,0,0,0,0,0,0,0,0,0,0,0,0,0,0,0,0,0,0,0,3,8.28,-4.89,9.13,499.23715,1892,3.54,1.12,0.11,8.33,AC,HW,,,600,60,,FCC,S,,FCC,FCC_SS,10.1016/j.scriptamat.2019.01.016
Alloy 0255,CoCrNi,0,0.333333333,0.333333333,0,0.333333333,0,0,0,0,0,0,0,0,0,0,0,0,0,0,0,0,0,0,0,0,3,8.28,-4.89,9.13,499.23715,1892,3.54,1.12,0.11,8.33,AC,HW,,,700,60,,FCC,S,,FCC,FCC_SS,10.1016/j.scriptamat.2019.01.016
Alloy 0256,CoCrNi,0,0.333333333,0.333333333,0,0.333333333,0,0,0,0,0,0,0,0,0,0,0,0,0,0,0,0,0,0,0,0,3,8.28,-4.89,9.13,499.23715,1892,3.54,1.12,0.11,8.33,AC,HW,,,900,60,,FCC,S,,FCC,FCC_SS,10.1016/j.scriptamat.2019.01.016
Alloy 0257,CoCrNi,0,0.333333333,0.333333333,0,0.333333333,0,0,0,0,0,0,0,0,0,0,0,0,0,0,0,0,0,0,0,0,3,8.28,-4.89,9.13,499.23715,1892,3.54,1.12,0.11,8.33,AC,CW,1200,1440,800,60,,FCC,S,,FCC,FCC_SS,10.1038/ncomms10602
Alloy 0258,MoNbTaTiV,0,0,0,0,0,0,0,0.2,0.2,0.2,0.2,0,0,0.2,0,0,0,0,0,0,0,0,0,0,0,5,9.37,-2.56,13.38,678.12488,2612,13.65,3.34,0.24,5,AC,,,,,,,BCC,S,,BCC,BCC_SS,10.1016/j.jallcom.2016.11.188
Alloy 0259,CrNbTiZr,0,0,0.25,0,0,0,0,0.25,0,0.25,0,0.25,0,0,0,0,0,0,0,0,0,0,0,0,0,4,6.64,-5,11.53,588.2371325,2249.75,5.19,7.84,0.12,4.75,AC,,,,,,,BCC,S,,BCC,BCC_SS,10.3390/ma11020208
Alloy 0260,HfMoNbTiZr,0,0,0,0,0,0,0,0.2,0,0.2,0.2,0.2,0.2,0,0,0,0,0,0,0,0,0,0,0,0,5,8.7,-1.6,13.38,634.561604,2444.2,20.44,5.06,0.31,4.6,AC,,,,,,,BCC,S,,BCC,BCC_SS,10.3390/ma11020208
Alloy 0261,HfNbTaTiZr,0,0,0,0,0,0,0,0.2,0,0.2,0,0.2,0.2,0.2,0,0,0,0,0,0,0,0,0,0,0,5,9.9,2.72,13.38,655.02398,2523,12.41,4.01,0.12,4.4,AC,,,,,,,BCC,S,,BCC,BCC_SS,10.3390/ma11020208
Alloy 0262,ZrTiHfV0.5Nb0.5,0,0,0,0,0,0,0,0.25,0.125,0.125,0,0.25,0.25,0,0,0,0,0,0,0,0,0,0,0,0,5,8.190507447,0.4375,12.96707842,523.6762156,2013.882607,67.78544264,6.440523166,0.134530433,4.25,AC,,,,,,,BCC,S,,BCC,BCC_SS,10.3390/ma11020208
Alloy 0263,Zr2.0TiHfVNb2.0,0,0,0,0,0,0,0,0.142857143,0.142857143,0.285714286,0,0.285714286,0.142857143,0,0,0,0,0,0,0,0,0,0,0,0,5,7.872809981,1.469387755,12.88596992,537.1529873,2065.061688,20.50522428,6.802239355,0.137410453,4.428571429,AC,,,,,,,BCC,S,,BCC,BCC_SS,10.3390/ma11020208
Alloy 0264,ZrTiHfNb0.5Mo0.5,0,0,0,0,0,0,0,0.25,0,0.125,0.125,0.25,0.25,0,0,0,0,0,0,0,0,0,0,0,0,5,8.569015185,-2.125,12.96707842,540.3628201,2078.063584,14.34746867,5.703787685,0.270497227,4.375,AC,,,,,,,BCC,S,,BCC,BCC_SS,10.3390/ma11020208
Alloy 0265,ZrTiHfNb0.5Ta0.5,0,0,0,0,0,0,0,0.25,0,0.125,0,0.25,0.25,0.125,0,0,0,0,0,0,0,0,0,0,0,5,9.309718284,0.875,12.96707842,562.4439913,2162.968877,36.102108,4.862116278,0.118215904,4.25,AC,,,,,,,BCC,S,,BCC,BCC_SS,10.3390/ma11020208
Alloy 0266,NbTiZr,0,0,0,0,0,0,0,0.333333333,0,0.333333333,0,0.333333333,0,0,0,0,0,0,0,0,0,0,0,0,0,3,9.975229265,3.111111111,9.134370237,626.5960266,2374.666667,7.774115706,1.064065164,0.041096093,4.666666667,AC,HIP,1400,120,1400,360,,BCC,S,,BCC,BCC_SS,10.1016/j.jallcom.2018.12.325
Alloy 0267,Ta10Nb30Ti30Zr30,0,0,0,0,0,0,0,0.3,0,0.3,0,0.3,0,0.1,0,0,0,0,0,0,0,0,0,0,0,4,7.491418361,2.64,10.92382327,548.6853236,2093.6,9.793166188,4.991703425,0.109859001,4.4,AC,HIP,1400,120,1400,360,,BCC,S,,BCC,BCC_SS,10.1016/j.jallcom.2018.12.325
Alloy 0268,Cr10Nb30Ti30Zr30,0,0,0.1,0,0,0,0,0.3,0,0.3,0,0.3,0,0,0,0,0,0,0,0,0,0,0,0,0,4,6.594663456,-0.96,10.92382327,518.8312471,1979.7,25.6351409,7.023519911,0.121082616,4.5,AC,HIP,1400,120,1400,360,,BCC,S,,BCC,BCC_SS,10.1016/j.jallcom.2018.12.325
Alloy 0269,AlCoCrFeNi,0.2,0.2,0.2,0.2,0.2,0,0,0,0,0,0,0,0,0,0,0,0,0,0,0,0,0,0,0,0,5,6.72,-12.32,13.38,437.2111258,1684.09,1.83,5.25,0.12,7.2,PM,,,,,,,BCC + Im,Im,B2,BCC + Im,Im,10.1088/2053-1591/ab2517
Alloy 0270,AlCoCrFeNi,0.2,0.2,0.2,0.2,0.2,0,0,0,0,0,0,0,0,0,0,0,0,0,0,0,0,0,0,0,0,5,6.72,-12.32,13.38,437.2111258,1684.09,1.83,5.25,0.12,7.2,PM,,,,,,,BCC + Im,Im,B2,BCC + Im,Im,10.1088/2053-1591/ab2517
Alloy 0271,AlCoCrFeNi,0.2,0.2,0.2,0.2,0.2,0,0,0,0,0,0,0,0,0,0,0,0,0,0,0,0,0,0,0,0,5,6.72,-12.32,13.38,437.2111258,1684.09,1.83,5.25,0.12,7.2,PM,,,,,,,BCC + Im,Im,B2,BCC + Im,Im,10.1088/2053-1591/ab2517
Alloy 0272,AlCoCrFeNi,0.2,0.2,0.2,0.2,0.2,0,0,0,0,0,0,0,0,0,0,0,0,0,0,0,0,0,0,0,0,5,6.72,-12.32,13.38,437.2111258,1684.09,1.83,5.25,0.12,7.2,PM,,,,,,,BCC + Im,Im,B2,BCC + Im,Im,10.1088/2053-1591/ab2517
Alloy 0273,AlCoCrFeNi,0.2,0.2,0.2,0.2,0.2,0,0,0,0,0,0,0,0,0,0,0,0,0,0,0,0,0,0,0,0,5,6.72,-12.32,13.38,437.2111258,1684.09,1.83,5.25,0.12,7.2,PM,,,,,,,BCC + Im,Im,B2,BCC + Im,Im,10.1088/2053-1591/ab2517
Alloy 0274,AlCoCrFeNi,0.2,0.2,0.2,0.2,0.2,0,0,0,0,0,0,0,0,0,0,0,0,0,0,0,0,0,0,0,0,5,6.72,-12.32,13.38,437.2111258,1684.09,1.83,5.25,0.12,7.2,PM,,,,,,,BCC + Im,Im,B2,BCC + Im,Im,10.1088/2053-1591/ab2517
Alloy 0275,Al0.3HfNbTaTiZr,0.056603774,0,0,0,0,0,0,0.188679245,0,0.188679245,0,0.188679245,0.188679245,0.188679245,0,0,0,0,0,0,0,0,0,0,0,6,8.546797305,-5.040562466,12.82599837,581.4433955,2234.844498,6.381734885,4.754310304,0.10130303,4.395348837,AC,,,,,,,BCC,S,,BCC,BCC_SS,10.1016/j.jallcom.2014.11.064
Alloy 0276,Al0.5HfNbTaTiZr,0.090909091,0,0,0,0,0,0,0.181818182,0,0.181818182,0,0.181818182,0.181818182,0.181818182,0,0,0,0,0,0,0,0,0,0,0,6,8.318837085,-8.987654321,13.14594406,563.7030986,2169.34111,3.572550786,4.697177857,0.101555799,4.333333333,AC,,,,,,,BCC,S,,BCC,BCC_SS,10.1016/j.jallcom.2014.11.064
Alloy 0277,Al0.75HfNbTaTiZr,0.130434783,0,0,0,0,0,0,0.173913043,0,0.173913043,0,0.173913043,0.173913043,0.173913043,0,0,0,0,0,0,0,0,0,0,0,6,9.1,-11.55,14.86,597.7555038,2315.67,2.98,4.23,0.12,4.22,AC,,,,,,,BCC,S,,BCC,BCC_SS,10.1016/j.jallcom.2014.11.064
Alloy 0278,NbTaTiZr,0,0,0,0,0,0,0,0.25,0,0.25,0,0.25,0,0.25,0,0,0,0,0,0,0,0,0,0,0,4,8.925666912,2.5,11.52629192,586.7495009,2244,11.60536229,4.839726937,0.100343161,4.5,AC,,,,,,,BCC,S,,BCC,BCC_SS,10.1016/j.msea.2018.11.054
Alloy 0279,NbTaTi30Zr,0,0,0,0,0,0,0,0.303030303,0,0.303030303,0,0.090909091,0,0.303030303,0,0,0,0,0,0,0,0,0,0,0,4,8.657564412,2.364444444,11.47306725,576.6866863,2205.066667,12.02512774,4.690570866,0.097662116,4.466666667,AC,,,,,,,BCC,S,,BCC,BCC_SS,10.1016/j.msea.2018.11.054
Alloy 0280,NbTaTi35Zr,0,0,0,0,0,0,0,0.298507463,0,0.298507463,0,0.104477612,0,0.298507463,0,0,0,0,0,0,0,0,0,0,0,4,8.386262973,2.224444444,11.3205112,566.8348878,2166.133333,12.41385657,4.534353886,0.094799643,4.433333333,AC,,,,,,,BCC,S,,BCC,BCC_SS,10.1016/j.msea.2018.11.054
Alloy 0281,NbTaTi40Zr,0,0,0,0,0,0,0,0.294117647,0,0.294117647,0,0.117647059,0,0.294117647,0,0,0,0,0,0,0,0,0,0,0,4,8.111704994,2.08,11.07635214,557.1660637,2127.2,12.78227012,4.37030807,0.09173876,4.4,AC,,,,,,,BCC,S,,BCC,BCC_SS,10.1016/j.msea.2018.11.054
Alloy 0282,NbTaTi45Zr,0,0,0,0,0,0,0,0.289855072,0,0.289855072,0,0.130434783,0,0.289855072,0,0,0,0,0,0,0,0,0,0,0,4,7.83383149,1.931111111,10.74540772,547.6594544,2088.266667,13.13978503,4.197504306,0.088458873,4.366666667,AC,,,,,,,BCC,S,,BCC,BCC_SS,10.1016/j.msea.2018.11.054
Alloy 0283,CrMoNbTiW,0,0,0.2,0,0,0,0,0.2,0,0.2,0.2,0,0,0,0.2,0,0,0,0,0,0,0,0,0,0,5,10.77298381,-7.04,13.38161053,622.7562125,2398.764023,5.078766025,7.65394798,0.355662762,5,PM,,1400,8,,,,BCC + Laves,Im,Laves,BCC + Im,Im,10.1007/s11837-019-03432-9
Alloy 0284,CrMoNbTaVW,0,0,0.166666667,0,0,0,0,0,0.166666667,0.166666667,0.166666667,0,0,0.166666667,0.166666667,0,0,0,0,0,0,0,0,0,0,6,11.68,-4.89,14.9,731.019483,2832.33,8.63,4.78,0.32,5.5,PM,,1500,10,,,,BCC + Im,Im,C15,BCC + Im,Im,10.1016/j.jallcom.2018.11.318
Alloy 0285,CrMoNbTaVW,0,0,0.166666667,0,0,0,0,0,0.166666667,0.166666667,0.166666667,0,0,0.166666667,0.166666667,0,0,0,0,0,0,0,0,0,0,6,11.68,-4.89,14.9,731.019483,2832.33,8.63,4.78,0.32,5.5,PM,,1600,10,,,,BCC + Im,Im,C15,BCC + Im,Im,10.1016/j.jallcom.2018.11.318
Alloy 0286,CrMoNbTaVW,0,0,0.166666667,0,0,0,0,0,0.166666667,0.166666667,0.166666667,0,0,0.166666667,0.166666667,0,0,0,0,0,0,0,0,0,0,6,11.68,-4.89,14.9,731.019483,2832.33,8.63,4.78,0.32,5.5,PM,,1700,10,,,,BCC + Im,Im,C15,BCC + Im,Im,10.1016/j.jallcom.2018.11.318
Alloy 0287,AlCoCuFeNi,0.2,0.2,0,0.2,0.2,0.2,0,0,0,0,0,0,0,0,0,0,0,0,0,0,0,0,0,0,0,5,7.056892659,-4.973006811,13.38160786,317.6131832,1223.40391,4.026999827,5.612451827,0.111524469,8.197916667,PM,,,,,,,BCC,S,,BCC,BCC_SS,10.1016/j.msea.2018.11.118
Alloy 0288,AlCoCuFeNi,0.2,0.2,0,0.2,0.2,0.2,0,0,0,0,0,0,0,0,0,0,0,0,0,0,0,0,0,0,0,5,7.056892659,-4.973006811,13.38160786,317.6131832,1223.40391,4.026999827,5.612451827,0.111524469,8.197916667,PM,,,,900,600,,BCC + FCC,D,,FCC + BCC,FCC_PLUS_BCC,10.1016/j.msea.2018.11.118
Alloy 0289,AlCoCuFeNi,0.2,0.2,0,0.2,0.2,0.2,0,0,0,0,0,0,0,0,0,0,0,0,0,0,0,0,0,0,0,5,7.056892659,-4.973006811,13.38160786,317.6131832,1223.40391,4.026999827,5.612451827,0.111524469,8.197916667,PM,,,,1000,600,,BCC + FCC,D,,FCC + BCC,FCC_PLUS_BCC,10.1016/j.msea.2018.11.118
Alloy 0290,CoCrNi,0,0.333333333,0.333333333,0,0.333333333,0,0,0,0,0,0,0,0,0,0,0,0,0,0,0,0,0,0,0,0,3,8.28,-4.89,9.13,499.23715,1892,3.54,1.12,0.11,8.33,AC,,,,,,,FCC,S,,FCC,FCC_SS,10.1016/j.matchemphys.2019.121841
Alloy 0291,NbTiVZr,0,0,0,0,0,0,0,0.25,0.25,0.25,0,0.25,0,0,0,0,0,0,0,0,0,0,0,0,0,4,6.46,-0.25,11.53,588.437985,2250.5,103.76,6.03,0.12,4.5,AC,,1200,1440,,,,BCC,S,,BCC,BCC_SS,10.1179/1743284715Y.0000000032
Alloy 0292,AlNbTiVZr,0.2,0,0,0,0,0,0,0.2,0.2,0.2,0,0.2,0,0,0,0,0,0,0,0,0,0,0,0,0,5,5.76,-17.44,13.38,515.8708658,1987.09,1.52,5.53,0.11,4.2,AC,,,,1200,1440,,BCC,S,,BCC,BCC_SS,10.1016/j.msea.2017.08.019
Alloy 0293,AlNbTiVZr0.1,0.243902439,0,0,0,0,0,0,0.243902439,0.243902439,0.243902439,0,0.024390244,0,0,0,0,0,0,0,0,0,0,0,0,0,5,5.540863957,-16.75193337,12.198543,426.6962822,1636.160469,1.390335392,4.420373774,0.052617394,4.243902439,AC,,,,1200,1440,,BCC + Im,Im,Zr5Al3,BCC + Im,Im,10.1016/j.msea.2017.08.019
Alloy 0294,AlNbTiVZr0.25,0.235294118,0,0,0,0,0,0,0.235294118,0.235294118,0.235294118,0,0.058823529,0,0,0,0,0,0,0,0,0,0,0,0,0,5,5.587998462,-17.38408304,12.70837022,428.692442,1647.036543,1.403723246,4.966561777,0.070332871,4.235294118,AC,,,,1200,1440,,BCC + Im,Im,Zr5Al3,BCC + Im,Im,10.1016/j.msea.2017.08.019
Alloy 0295,AlNbTiVZr0.5,0.222222222,0,0,0,0,0,0,0.222222222,0.222222222,0.222222222,0,0.111111111,0,0,0,0,0,0,0,0,0,0,0,0,0,5,5.65713141,-18.17283951,13.14594406,432.0973738,1662.916305,1.400519679,5.607337231,0.089083121,4.222222222,AC,,,,1200,1440,,BCC + Im,Im,Zr5Al3 + C14,BCC + Im,Im,10.1016/j.msea.2017.08.019
Alloy 0296,AlNbTiVZr,0.2,0,0,0,0,0,0,0.2,0.2,0.2,0,0.2,0,0,0,0,0,0,0,0,0,0,0,0,0,5,5.76,-17.44,13.38,515.8708658,1987.09,1.52,5.53,0.11,4.2,AC,,,,1200,1440,,BCC + Im,Im,Zr5Al3 + C14,BCC + Im,Im,10.1016/j.msea.2017.08.019
Alloy 0297,AlNbTiVZr1.5,0.181818182,0,0,0,0,0,0,0.181818182,0.181818182,0.181818182,0,0.272727273,0,0,0,0,0,0,0,0,0,0,0,0,0,5,5.853909651,-19.30578512,13.2546386,443.5350562,1707.650753,1.359944594,6.72027796,0.121437669,4.181818182,AC,,,,1200,1440,,BCC + Im,Im,Zr5Al3 + C14,BCC + Im,Im,10.1016/j.msea.2017.08.019
Alloy 0298,CoCrFeMnNi,0,0.2,0.2,0.2,0.2,0,0.2,0,0,0,0,0,0,0,0,0,0,0,0,0,0,0,0,0,0,5,8.025760676,-4.16,13.38,467.623384,1801.2,5.79,0.92,0.14,8,AC,CW,1200,2880,1000,60,,FCC,S,,FCC,FCC_SS,10.1016/j.actamat.2013.06.018
Alloy 0299,CoCrFeNi,0,0.25,0.25,0.25,0.25,0,0,0,0,0,0,0,0,0,0,0,0,0,0,0,0,0,0,0,0,4,8.17,-3.75,11.53,489.4027225,1871.75,5.75,1.03,0.1,8.25,AC,CW,1100,360,,,,FCC,S,,FCC,FCC_SS,10.1016/j.msea.2017.02.043
Alloy 0300,CoCrFeMnNi,0,0.2,0.2,0.2,0.2,0,0.2,0,0,0,0,0,0,0,0,0,0,0,0,0,0,0,0,0,0,5,8.025760676,-4.16,13.38,467.623384,1801.2,5.79,0.92,0.14,8,AC,CW,1100,360,,,,FCC,S,,FCC,FCC_SS,10.1016/j.msea.2017.02.043
Alloy 0301,CoCrFeMnNi,0,0.2,0.2,0.2,0.2,0,0.2,0,0,0,0,0,0,0,0,0,0,0,0,0,0,0,0,0,0,5,8.025760676,-4.16,13.38,467.623384,1801.2,5.79,0.92,0.14,8,AC,,1200,2880,900,60,,FCC,S,,FCC,FCC_SS,10.1016/j.actamat.2016.07.038
Alloy 0302,CoCrFeNi,0,0.25,0.25,0.25,0.25,0,0,0,0,0,0,0,0,0,0,0,0,0,0,0,0,0,0,0,0,4,8.17,-3.75,11.53,489.4027225,1871.75,5.75,1.03,0.1,8.25,AC,,,,,,,FCC,S,,FCC,FCC_SS,10.1016/j.jallcom.2013.12.210
Alloy 0303,CoCrFeNi,0,0.25,0.25,0.25,0.25,0,0,0,0,0,0,0,0,0,0,0,0,0,0,0,0,0,0,0,0,4,8.17,-3.75,11.53,489.4027225,1871.75,5.75,1.03,0.1,8.25,AC,,1000,1440,,,,FCC,S,,FCC,FCC_SS,10.1016/j.jallcom.2013.12.210
Alloy 0304,CoCrFeNiMn,0,0.2,0.2,0.2,0.2,0,0.2,0,0,0,0,0,0,0,0,0,0,0,0,0,0,0,0,0,0,5,8.025760676,-4.16,13.38161053,386.5578337,1488.962298,5.668245305,3.269463577,0.138361844,8,AC,,,,,,,FCC,S,,FCC,FCC_SS,10.1016/j.jallcom.2013.12.210
Alloy 0305,CoCrFeNiMn,0,0.2,0.2,0.2,0.2,0,0.2,0,0,0,0,0,0,0,0,0,0,0,0,0,0,0,0,0,0,5,8.025760676,-4.16,13.38161053,386.5578337,1488.962298,5.668245305,3.269463577,0.138361844,8,AC,,1000,1440,,,,FCC,S,,FCC,FCC_SS,10.1016/j.jallcom.2013.12.210
Alloy 0306,HfNbTaTiZr,0,0,0,0,0,0,0,0.2,0,0.2,0,0.2,0.2,0.2,0,0,0,0,0,0,0,0,0,0,0,5,9.9,2.72,13.38,655.02398,2523,12.41,4.01,0.12,4.4,AC,HIP,1200,120,1200,120,CW,BCC,S,,BCC,BCC_SS,10.1016/j.msea.2018.11.054
Alloy 0307,HfNbTiZr,0,0,0,0,0,0,0,0.25,0,0.25,0,0.25,0.25,0,0,0,0,0,0,0,0,0,0,0,0,4,8.4,2.5,11.53,609.5544375,2331.25,10.75,4.12,0.13,4.25,AC,,,,1300,240,,BCC,S,,BCC,BCC_SS,10.1016/j.msea.2018.11.054
Alloy 0308,HfNbTiZr,0,0,0,0,0,0,0,0.25,0,0.25,0,0.25,0.25,0,0,0,0,0,0,0,0,0,0,0,0,4,8.4,2.5,11.53,609.5544375,2331.25,10.75,4.12,0.13,4.25,AC,,,,,,,BCC,S,,BCC,BCC_SS,10.1016/j.msea.2018.11.054
Alloy 0309,Ti35Zr27.5Hf27.5Nb5Ta5,0,0,0,0,0,0,0,0.35,0,0.05,0,0.275,0.275,0.05,0,0,0,0,0,0,0,0,0,0,0,5,8.493765586,-10.245,11.44944891,532.6473123,2036.537698,2.581225116,4.495453867,0.114716771,4.1,AC,CW,800,30,900,30,,BCC,S,,BCC,BCC_SS,0.98
Alloy 0310,Ta0.6ZrHfTi,0,0,0,0,0,0,0,0.277777778,0,0,0,0.277777778,0.277777778,0.166666667,0,0,0,0,0,0,0,0,0,0,0,4,10.68815608,1.790123457,11.35814929,575.4103625,2199.222222,15.68694757,4.752695773,0.105240759,4.277777778,AC,,,,,,,BCC,S,,BCC,BCC_SS,10.1016/j.msea.2018.11.054
Alloy 0311,Ta0.5ZrHfTi,0,0,0,0,0,0,0,0.285714286,0,0,0,0.285714286,0.285714286,0.142857143,0,0,0,0,0,0,0,0,0,0,0,4,10.8281302,1.795918367,11.23935679,578.2684512,2209.142857,15.5348793,4.708270791,0.105424313,4.285714286,AC,,,,,,,BCC,S,,BCC,BCC_SS,10.1016/j.msea.2018.11.054
Alloy 0312,Ta0.4ZrHfTi,0,0,0,0,0,0,0,0.294117647,0,0,0,0.294117647,0.294117647,0.117647059,0,0,0,0,0,0,0,0,0,0,0,4,10.97780806,1.799307958,11.07132439,581.3910137,2219.647059,15.33843318,4.652904584,0.105538658,4.294117647,AC,,,,,,,BCC,S,,BCC,BCC_SS,10.1016/j.msea.2018.11.054
Alloy 0313,Ti40Zr25Nb25Ta10,0,0,0,0,0,0,0,0.4,0,0.25,0,0.25,0,0.1,0,0,0,0,0,0,0,0,0,0,0,4,7.2301821,2.26,10.72500744,535.9874348,2043.6,10.99431902,4.65247045,0.101797593,4.35,AC,,,,,,,BCC,S,,BCC,BCC_SS,10.1016/j.msea.2018.11.054
Alloy 0314,Ti45Zr25Nb25Ta5,0,0,0,0,0,0,0,0.45,0,0.25,0,0.25,0,0.05,0,0,0,0,0,0,0,0,0,0,0,4,6.661832874,2.14,9.996163975,519.9081231,1976.8,10.50975193,4.583851177,0.10219956,4.3,AC,,,,,,,BCC,S,,BCC,BCC_SS,10.1016/j.msea.2018.11.054
Alloy 0315,Ti35Zr25Nb25Ta15,0,0,0,0,0,0,0,0.35,0,0.25,0,0.25,0,0.15,0,0,0,0,0,0,0,0,0,0,0,4,7.796933033,2.36,11.18422299,552.5383758,2110.4,11.29582826,4.717914152,0.101354576,4.4,AC,,,,,,,BCC,S,,BCC,BCC_SS,10.1016/j.msea.2018.11.054
Alloy 0316,Ti30Zr25Nb25Ta20,0,0,0,0,0,0,0,0.3,0,0.25,0,0.25,0,0.2,0,0,0,0,0,0,0,0,0,0,0,4,8.362092405,2.44,11.44258394,569.4652462,2177.2,11.49112113,4.780298313,0.100869966,4.45,AC,,,,,,,BCC,S,,BCC,BCC_SS,10.1016/j.msea.2018.11.054
Alloy 0317,Ti25Zr25Nb25Ta25,0,0,0,0,0,0,0,0.25,0,0.25,0,0.25,0,0.25,0,0,0,0,0,0,0,0,0,0,0,4,8.925666912,2.5,11.52629192,586.7495009,2244,11.60536229,4.839726937,0.100343161,4.5,AC,,,,,,,BCC,S,,BCC,BCC_SS,10.1016/j.msea.2018.11.054
Alloy 0318,MoNbTaTiV,0,0,0,0,0,0,0,0.2,0.2,0.2,0.2,0,0,0.2,0,0,0,0,0,0,0,0,0,0,0,5,9.37,-2.56,13.38,678.12488,2612,13.65,3.34,0.24,5,PM,,1500,10,,,,BCC,S,,BCC,BCC_SS,0.1016/j.jmst.2019.07.013
