Repository: DataScienceTempleFirst/EDS

File: spring2022/week13_14/data/high_entropy_alloys.csv (part 3 of 9)
Alloy ID,Alloy ,Al,Co,Cr,Fe,Ni,Cu,Mn,Ti,V,Nb,Mo,Zr,Hf,Ta,W,C,Mg,Zn,Si,Re,N,Sc,Li,Sn,Be,Num_of_Elem,Density_calc,dHmix,dSmix,dGmix,Tm,n.Para,Atom.Size.Diff,Elect.Diff,VEC,Sythesis_Route,Hot-Cold_Working,Homogenization_Temp,Homogenization_Time,Annealing_Temp,Annealing_Time_(min),HPR,Microstructure_,Multiphase,IM_Structure,Microstructure,Phases,References
Alloy 0319,MoNbTaTiV,0,0,0,0,0,0,0,0.2,0.2,0.2,0.2,0,0,0.2,0,0,0,0,0,0,0,0,0,0,0,5,9.37,-2.56,13.38,678.12488,2612,13.65,3.34,0.24,5,PM,,1600,10,,,,BCC,S,,BCC,BCC_SS,0.1016/j.jmst.2019.07.013
Alloy 0320,MoNbTaTiV,0,0,0,0,0,0,0,0.2,0.2,0.2,0.2,0,0,0.2,0,0,0,0,0,0,0,0,0,0,0,5,9.37,-2.56,13.38,678.12488,2612,13.65,3.34,0.24,5,PM,,1700,10,,,,BCC + Im,Im,,BCC + Im,Im,0.1016/j.jmst.2019.07.013
Alloy 0321,AlCoCrFeNi,0.2,0.2,0.2,0.2,0.2,0,0,0,0,0,0,0,0,0,0,0,0,0,0,0,0,0,0,0,0,5,6.72,-12.32,13.38,437.2111258,1684.09,1.83,5.25,0.12,7.2,AC,,,,,,,BCC,S,,BCC,BCC_SS,10.1016/j.matdes.2013.12.048
Alloy 0322,AlCoCrFeNiV0.2,0.192307692,0.192307692,0.192307692,0.192307692,0.192307692,0,0,0,0.038461538,0,0,0,0,0,0,0,0,0,0,0,0,0,0,0,0,6,6.699123077,-13.07692308,14.22238699,356.8175518,1378.908417,1.796769316,5.680701531,0.121601736,7.115384615,AC,,,,,,,BCC,S,,BCC,BCC_SS,10.1016/j.matdes.2013.12.048
Alloy 0323,AlCoCrFeNiV0.5,0.181818182,0.181818182,0.181818182,0.181818182,0.181818182,0,0,0,0.090909091,0,0,0,0,0,0,0,0,0,0,0,0,0,0,0,0,6,6.663791786,-13.95041322,14.69798576,361.537126,1399.722249,1.762517863,5.543349113,0.122575664,7,AC,,,,,,,BCC,S,,BCC,BCC_SS,10.1016/j.matdes.2013.12.048
Alloy 0324,AlCoCrFeNiV0.8,0.172413793,0.172413793,0.172413793,0.172413793,0.172413793,0,0,0,0.137931034,0,0,0,0,0,0,0,0,0,0,0,0,0,0,0,0,6,6.632458546,-14.57788347,14.87154905,366.2457299,1418.907162,1.72614297,5.415173375,0.123026635,6.896551724,AC,,,,,,,BCC,S,,BCC,BCC_SS,10.1016/j.matdes.2013.12.048
Alloy 0325,AlCoCrFeNiV1.0,0.166666667,0.166666667,0.166666667,0.166666667,0.166666667,0,0,0,0.166666667,0,0,0,0,0,0,0,0,0,0,0,0,0,0,0,0,6,6.613467917,-14.88888889,14.8975162,369.2998715,1430.884178,1.705021574,5.334355642,0.123107902,6.833333333,AC,,,,,,,BCC,S,,BCC,BCC_SS,10.1016/j.matdes.2013.12.048
Alloy 0326,Al2CoCrFeNi,0.047619048,0.238095238,0.238095238,0.238095238,0.238095238,0,0,0,0,0,0,0,0,0,0,0,0,0,0,0,0,0,0,0,0,5,5.878985717,-15.44444444,12.97646755,321.5421933,1236.648217,1.268536892,6.6780149,0.126622799,6.5,AC,,,,,,,BCC + Im,Im,B2,BCC + Im,Im,10.1016/j.jallcom.2019.07.100
Alloy 0327,Al1.8CoCrFeNiTi0.2,0.3,0.166666667,0.166666667,0.166666667,0.166666667,0,0,0.033333333,0,0,0,0,0,0,0,0,0,0,0,0,0,0,0,0,0,6,5.953084994,-17.2,13.8774309,328.7213675,1268.660498,1.243974921,6.792446097,0.129786577,6.533333333,AC,,,,,,,BCC + Im,Im,B2,BCC + Im,Im,10.1016/j.jallcom.2019.07.100
Alloy 0328,Al1.5CoCrFeNiTi0.5,0.25,0.166666667,0.166666667,0.166666667,0.166666667,0,0,0.083333333,0,0,0,0,0,0,0,0,0,0,0,0,0,0,0,0,0,6,6.063594244,-19.33333333,14.53497229,340.6359879,1317.993867,1.196236139,6.95835874,0.134316686,6.583333333,AC,,,,,,,BCC1 + BCC2 + Im,Im,B2,BCC + Im,Im,10.1016/j.jallcom.2019.07.100
Alloy 0329,Al1.2CoCrFeNiTi0.8,0.2,0.166666667,0.166666667,0.166666667,0.166666667,0,0,0.133333333,0,0,0,0,0,0,0,0,0,0,0,0,0,0,0,0,0,6,6.173342941,-20.86666667,14.84171088,353.391497,1368.975464,1.16798489,7.117831292,0.138610566,6.633333333,AC,,,,,,,BCC1+BCC2,M,,BCC,BCC_SS,10.1016/j.jallcom.2019.07.100
Alloy 0330,AlCoCrFeNiTi,0.166666667,0.166666667,0.166666667,0.166666667,0.166666667,0,0,0.166666667,0,0,0,0,0,0,0,0,0,0,0,0,0,0,0,0,0,6,6.23,-21.56,14.9,445.693911,1726.91,1.19,6.58,0.14,6.67,AC,,,,,,,BCC1 + BCC2 + Laves,Im,anon,BCC + Im,Im,10.1016/j.jallcom.2019.07.100
Alloy 0331,Al0.8CoCrFeNiTi1.2,0.133333333,0.166666667,0.166666667,0.166666667,0.166666667,0,0,0.2,0,0,0,0,0,0,0,0,0,0,0,0,0,0,0,0,0,6,6.318504962,-21.97777778,14.84171088,371.6384062,1439.660858,1.156670333,7.321195919,0.14400463,6.7,AC,,,,,,,BCC1 + BCC2 + Laves,Im,anon,BCC + Im,Im,10.1016/j.jallcom.2019.07.100
Alloy 0332,HfNbTiZr,0,0,0,0,0,0,0,0.25,0,0.25,0,0.25,0.25,0,0,0,0,0,0,0,0,0,0,0,0,4,8.4,2.5,11.53,609.5544375,2331.25,10.75,4.12,0.13,4.25,AC,,,,,,,BCC,S,,BCC,BCC_SS,10.1016/j.mtcomm.2018.06.004
Alloy 0333,Al0.5HfNbTiZr,0.111111111,0,0,0,0,0,0,0.222222222,0,0.222222222,0,0.222222222,0.222222222,0,0,0,0,0,0,0,0,0,0,0,0,5,7.880052679,-10.96296296,13.14594406,502.6094733,1934.241259,2.646934237,4.957906842,0.1331202,4.111111111,AC,,,,,,,BCC,S,,BCC,BCC_SS,10.1016/j.mtcomm.2018.06.004
Alloy 0334,Al0.75HfNbTiZr,0.157894737,0,0,0,0,0,0,0.210526316,0,0.210526316,0,0.210526316,0.210526316,0,0,0,0,0,0,0,0,0,0,0,0,5,7.650199416,-15.64542936,13.33280622,487.503048,1877.475111,1.832731285,4.969833989,0.133767069,4.052631579,AC,,,,,,,BCC,S,,BCC,BCC_SS,10.1016/j.mtcomm.2018.06.004
Alloy 0335,AlHfNbTiZr,0.2,0,0,0,0,0,0,0.2,0,0.2,0,0.2,0.2,0,0,0,0,0,0,0,0,0,0,0,0,5,7.439877924,-19.36,13.38161053,473.9272514,1825.551003,1.450619806,4.968270135,0.133955216,4,AC,,,,,,,BCC + BCC,D,,BCC,BCC_SS,10.1016/j.mtcomm.2018.06.004
Alloy 0336,Al1.25HfNbTiZr,0.238095238,0,0,0,0,0,0,0.19047619,0,0.19047619,0,0.19047619,0.19047619,0,0,0,0,0,0,0,0,0,0,0,0,5,7.2467001,-22.31292517,13.34553197,461.6108101,1777.874752,1.226733662,4.95666278,0.133805287,3.952380952,AC,,,,,,,BCC + BCC,D,,BCC,BCC_SS,10.1016/j.mtcomm.2018.06.004
Alloy 0337,Al1.5HfNbTiZr,0.272727273,0,0,0,0,0,0,0.181818182,0,0.181818182,0,0.181818182,0.181818182,0,0,0,0,0,0,0,0,0,0,0,0,5,7.068651913,-24.66115702,13.2546386,450.3596584,1733.945573,1.07875419,4.937539432,0.133404251,3.909090909,AC,,,,,,,BCC + BCC,D,,BCC,BCC_SS,10.1016/j.mtcomm.2018.06.004
Alloy 0338,Al0.5Cr0.9FeNi2.5V0.2,0.098039216,0,0.176470588,0.196078431,0.490196078,0,0,0,0.039215686,0,0,0,0,0,0,0,0,0,0,0,0,0,0,0,0,5,7.428940236,-10.99730873,11.05609168,379.6347552,1449.33988,1.731696954,4.444703117,0.118924761,8.019607843,PM,,,,,,,FCC + Im,Im,L12,FCC + Im,Im,10.1016/j.jallcom.2019.152196
Alloy 0339,Al0.5Cr0.9FeNi2.5V0.2,0.098039216,0,0.176470588,0.196078431,0.490196078,0,0,0,0.039215686,0,0,0,0,0,0,0,0,0,0,0,0,0,0,0,0,5,7.428940236,-10.99730873,11.05609168,379.6347552,1449.33988,1.731696954,4.444703117,0.118924761,8.019607843,AC,,,,,,,FCC,S,,FCC,FCC_SS,10.1016/j.jallcom.2019.152196
Alloy 0340,Al0.5Cr0.9FeNi2.5V0.2,0.098039216,0,0.176470588,0.196078431,0.490196078,0,0,0,0.039215686,0,0,0,0,0,0,0,0,0,0,0,0,0,0,0,0,5,7.428940236,-10.99730873,11.05609168,379.6347552,1449.33988,1.731696954,4.444703117,0.118924761,8.019607843,AC,CW,1200,1440,600,60,,FCC + Im,Im,L12,FCC + Im,Im,10.1016/j.jallcom.2019.152196
Alloy 0341,Fe22Co20Ni19Cr20Mn12Al7,0.07,0.2,0.2,0.22,0.19,0,0.12,0,0,0,0,0,0,0,0,0,0,0,0,0,0,0,0,0,0,6,7.544302414,-7.5184,14.40897963,374.8877458,1449.76134,3.301951799,4.345955752,0.130196621,7.71,AC,HW,1100,,900,60,,BCC + FCC + Im,Im,B2,FCC + BCC + Im,Im,10.1016/j.msea.2019.138555
Alloy 0345,Fe40Mn40Co10Cr10,0,0.1,0.1,0.4,0,0,0.4,0,0,0,0,0,0,0,0,0,0,0,0,0,0,0,0,0,0,4,7.715282655,-0.96,9.923722948,380.7230282,1447.2,17.78362164,4.045008413,0.138289551,7.5,AC,HW,1200,120,,,,FCC,S,,FCC,FCC_SS,10.1016/j.actamat.2015.04.014
Alloy 0346,FeMnNiCoCr,0,0.2,0.2,0.2,0.2,0,0.2,0,0,0,0,0,0,0,0,0,0,0,0,0,0,0,0,0,0,5,8.025760676,-4.16,13.38161053,386.5578337,1488.962298,5.668245305,3.269463577,0.138361844,8,AC,CW,1200,2880,1000,60,,FCC,S,,FCC,FCC_SS,10.1016/j.actamat.2013.06.018
Alloy 0347,FeMnNiCoCr,0,0.2,0.2,0.2,0.2,0,0.2,0,0,0,0,0,0,0,0,0,0,0,0,0,0,0,0,0,0,5,8.025760676,-4.16,13.38161053,386.5578337,1488.962298,5.668245305,3.269463577,0.138361844,8,AC,CW,1200,2880,1000,60,,FCC,S,,FCC,FCC_SS,10.1016/j.actamat.2013.06.018
Alloy 0351,CoCrFeMnNi,0,0.2,0.2,0.2,0.2,0,0.2,0,0,0,0,0,0,0,0,0,0,0,0,0,0,0,0,0,0,5,8.025760676,-4.16,13.38,467.623384,1801.2,5.79,0.92,0.14,8,AC,HW,1200,120,,,,FCC,S,,FCC,FCC_SS,10.1016/j.actamat.2017.07.023
Alloy 0352,Al5Nb24Ti40V5Zr26,0.000526039,0,0,0,0,0,0,0.420831142,0.052603893,0.252498685,0,0.273540242,0,0,0,0,0,0,0,0,0,0,0,0,0,5,6.068935026,-6.8576,11.29799536,491.5373168,1878.25911,3.544477681,5.289095698,0.109284766,4.24,AC,CW,,,,,,BCC,S,,BCC,BCC_SS,10.1016/j.intermet.2019.106652
Alloy 0353,Al5Nb24Ti40V5Zr26,0.000526039,0,0,0,0,0,0,0.420831142,0.052603893,0.252498685,0,0.273540242,0,0,0,0,0,0,0,0,0,0,0,0,0,5,6.068935026,-6.8576,11.29799536,491.5373168,1878.25911,3.544477681,5.289095698,0.109284766,4.24,AC,CW,,,800,60,CD,BCC  + Im,Im,C14,BCC + Im,Im,10.1016/j.intermet.2019.106652
Alloy 0354,Fe50Mn30Co10Cr10,0,0.1,0.1,0.5,0,0,0.3,0,0,0,0,0,0,0,0,0,0,0,0,0,0,0,0,0,0,4,7.760129907,-0.92,9.713640154,388.6624044,1476.2,18.47017,3.833181374,0.132075736,7.6,AC,,,,,,,FCC + Im,Im,eta,FCC + Im,Im,10.1038/nature17981
Alloy 0355,Fe37Mn45Co9Cr9,0,0.09,0.09,0.37,0,0,0.45,0,0,0,0,0,0,0,0,0,0,0,0,0,0,0,0,0,0,4,7.690438695,-0.882,9.650030892,376.5579718,1429.88,18.63298425,4.092070055,0.1392543,7.46,AC,,,,,,,FCC,S,,FCC,FCC_SS,10.1038/nature17981
Alloy 0356,Fe50Mn30Co10Cr10,0,0.1,0.1,0.5,0,0,0.3,0,0,0,0,0,0,0,0,0,0,0,0,0,0,0,0,0,0,4,7.760129907,-0.92,9.713640154,388.6624044,1476.2,18.47017,3.833181374,0.132075736,7.6,PM,,900,5,,,,FCC,S,,FCC,FCC_SS,10.1007/s00339-017-1151-7
Alloy 0357,CoFeNi2V0.5Mo0.2,0,0.212765957,0,0.212765957,0.425531915,0,0,0,0.106382979,0,0.042553191,0,0,0,0,0,0,0,0,0,0,0,0,0,0,5,8.400470171,-6.826618379,11.59727816,407.9007294,1560.456422,3.114989373,2.462154283,0.103645634,8.659574468,AC,,,,,,,FCC,S,,FCC,FCC_SS,10.1016/j.scriptamat.2019.02.038
Alloy 0359,Al10Co25Cr8Fe15Ni36Ti6,0.1,0.25,0.08,0.15,0.36,0,0,0.06,0,0,0,0,0,0,0,0,0,0,0,0,0,0,0,0,0,6,7.388644866,-13.9748,13.30361728,369.6710207,1423.527704,1.615189543,5.655462385,0.122434105,8.07,AC,,1220,1200,950,6000,,FCC + Im,Im,L12,FCC + Im,Im,10.3390/e21020169
Alloy 0360,Al10Co25Cr8Fe15Ni36Ti6,0.1,0.25,0.08,0.15,0.36,0,0,0.06,0,0,0,0,0,0,0,0,0,0,0,0,0,0,0,0,0,6,7.388644866,-13.9748,13.30361728,369.6710207,1423.527704,1.615189543,5.655462385,0.122434105,8.07,AC,,1220,1200,950,6000,,FCC + Im,Im,L12,FCC + Im,Im,10.3390/e21020169
Alloy 0361,CoCrFeNiTi0.2,0,0.238095238,0.238095238,0.238095238,0.238095238,0,0,0.047619048,0,0,0,0,0,0,0,0,0,0,0,0,0,0,0,0,0,5,7.926436279,-7.346938776,12.56917544,408.1727091,1567.326205,3.148694856,3.658435996,0.111625792,8.047619048,AC,,1200,30,,,,FCC,S,,FCC,FCC_SS,10.3390/e21040389
Alloy 0362,Al0.3CoCrCu0.3FeNi,0.065217391,0.217391304,0.217391304,0.217391304,0.217391304,0.065217391,0,0,0,0,0,0,0,0,0,0,0,0,0,0,0,0,0,0,0,6,7.732722037,-4.383742911,13.99403985,375.9031663,1451.347104,5.505040255,3.647211565,0.106545916,8.086956522,AC,,1100,360,,,CW,FCC,S,,FCC,FCC_SS,10.3390/e20120967
Alloy 0363,Al0.3CoCrCu0.3FeNi,0.065217391,0.217391304,0.217391304,0.217391304,0.217391304,0.065217391,0,0,0,0,0,0,0,0,0,0,0,0,0,0,0,0,0,0,0,6,7.732722037,-4.383742911,13.99403985,375.9031663,1451.347104,5.505040255,3.647211565,0.106545916,8.086956522,AC,,1100,360,900,300,CW,FCC,S,,FCC,FCC_SS,10.3390/e20120967
Alloy 0364,CrCoFeNiMn,0,0.2,0.2,0.2,0.2,0,0.2,0,0,0,0,0,0,0,0,0,0,0,0,0,0,0,0,0,0,5,8.03,-4.16,13.38,467.623384,1801.2,5.79,0.92,0.14,8,AC,CW,1200,2880,900,120,,FCC,S,,FCC,FCC_SS,10.1016/j.ijplas.2019.07.017
Alloy 0365,CrCoFeNiMn,0,0.2,0.2,0.2,0.2,0,0.2,0,0,0,0,0,0,0,0,0,0,0,0,0,0,0,0,0,0,5,8.03,-4.16,13.38,467.623384,1801.2,5.79,0.92,0.14,8,AC,CW,1200,2880,900,120,,FCC,S,,FCC,FCC_SS,10.1016/j.ijplas.2019.07.017
Alloy 0366,CrCoFeNiMn,0,0.2,0.2,0.2,0.2,0,0.2,0,0,0,0,0,0,0,0,0,0,0,0,0,0,0,0,0,0,5,8.03,-4.16,13.38,467.623384,1801.2,5.79,0.92,0.14,8,AC,CW,1200,2880,900,120,,FCC,S,,FCC,FCC_SS,10.1016/j.ijplas.2019.07.017
Alloy 0367,CrCoFeNiMn,0,0.2,0.2,0.2,0.2,0,0.2,0,0,0,0,0,0,0,0,0,0,0,0,0,0,0,0,0,0,5,8.03,-4.16,13.38,467.623384,1801.2,5.79,0.92,0.14,8,AC,CW,1200,2880,900,120,,FCC,S,,FCC,FCC_SS,10.1016/j.ijplas.2019.07.017
Alloy 0368,TiZrHfCr0.2Mo,0,0,0.047619048,0,0,0,0,0.238095238,0,0,0.238095238,0.238095238,0.238095238,0,0,0,0,0,0,0,0,0,0,0,0,5,8.686830363,-4.444444444,12.56917544,542.8538517,2084.462533,6.667480249,7.254736767,0.338068409,4.571428571,AC,,,,,,,BCC,S,,BCC,BCC_SS,10.1016/j.msec.2019.110322
Alloy 0369,Cr26Mn20Fe20Co20Ni14,0,0.2,0.26,0.2,0.14,0,0.2,0,0,0,0,0,0,0,0,0,0,0,0,0,0,0,0,0,0,5,7.924909869,-3.7232,13.22962036,391.7481361,1508.06978,6.329195708,3.262141651,0.135458481,7.76,AC,HW,,,1000,480,,FCC,S,,FCC,FCC_SS,10.1016/j.mtla.2019.100485
Alloy 0370,Ti1.89CrNbV0.56,0,0,0.224719101,0,0,0,0,0.424719101,0.125842697,0.224719101,0,0,0,0,0,0,0,0,0,0,0,0,0,0,0,4,6.184842846,-4.089746244,10.77141625,502.1076667,1914.786517,5.762502989,6.319443553,0.048822023,4.8,AC,,,,,,,BCC,S,,BCC,BCC_SS,10.1016/j.matchar.2019.109980
Alloy 0371,Ti1.89CrNbV0.56,0,0,0.224719101,0,0,0,0,0.424719101,0.125842697,0.224719101,0,0,0,0,0,0,0,0,0,0,0,0,0,0,0,4,6.184842846,-4.089746244,10.77141625,502.1076667,1914.786517,5.762502989,6.319443553,0.048822023,4.8,AC,CW,,,,,,BCC + Im,Im,C15,BCC + Im,Im,10.1016/j.matchar.2019.109980
Alloy 0372,HfNbTaTiZr,0,0,0,0,0,0,0,0.2,0,0.2,0,0.2,0.2,0.2,0,0,0,0,0,0,0,0,0,0,0,5,9.9,2.72,13.38,655.02398,2523,12.41,4.01,0.12,4.4,AC,,,,,,,BCC,S,,BCC,BCC_SS,10.1016/j.matlet.2019.07.027
Alloy 0373,HfNbTaTiZrW,0,0,0,0,0,0,0,0.166666667,0,0.166666667,0,0.166666667,0.166666667,0.166666667,0.166666667,0,0,0,0,0,0,0,0,0,0,6,11.20730067,-3.222222222,14.8975162,639.1645544,2476.410793,12.7122289,5.720897965,0.354483192,4.666666667,AC,,,,,,,BCC1 + BCC2,D,,BCC,BCC_SS,10.1016/j.jallcom.2019.06.138
Alloy 0374,HfNbTaTiZrMoW,0,0,0,0,0,0,0,0.142857143,0,0.142857143,0.142857143,0.142857143,0.142857143,0.142857143,0.142857143,0,0,0,0,0,0,0,0,0,0,7,11.08932892,-2.93877551,16.17919618,596.7681774,2323.686817,14.29667975,6.024071519,0.38134563,4.857142857,AC,,,,,,,BCC1 + BCC2,D,,BCC,BCC_SS,10.1016/j.jallcom.2019.06.138
Alloy 0377,Al0.5CoCrFeNi,0.111111111,0.222222222,0.222222222,0.222222222,0.222222222,0,0,0,0,0,0,0,0,0,0,0,0,0,0,0,0,0,0,0,0,5,7.33,-9.09,13.15,459.275785,1767.5,2.56,4.22,0.11,7.67,AC,,,,,,,FCC + BCC,D,,FCC + BCC,FCC_PLUS_BCC,10.1007/s12598-016-0860-y
Alloy 0378,Al0.5CoCrFeNi,0.111111111,0.222222222,0.222222222,0.222222222,0.222222222,0,0,0,0,0,0,0,0,0,0,0,0,0,0,0,0,0,0,0,0,5,7.33,-9.09,13.15,459.275785,1767.5,2.56,4.22,0.11,7.67,AC,,,,450,10,,FCC + BCC,D,,FCC + BCC,FCC_PLUS_BCC,10.1007/s12598-016-0860-y
Alloy 0379,Al0.5CoCrFeNi,0.111111111,0.222222222,0.222222222,0.222222222,0.222222222,0,0,0,0,0,0,0,0,0,0,0,0,0,0,0,0,0,0,0,0,5,7.33,-9.09,13.15,459.275785,1767.5,2.56,4.22,0.11,7.67,AC,,,,650,10,,FCC + BCC,D,,FCC + BCC,FCC_PLUS_BCC,10.1007/s12598-016-0860-y
Alloy 0380,Al0.5CoCrFeNi,0.111111111,0.222222222,0.222222222,0.222222222,0.222222222,0,0,0,0,0,0,0,0,0,0,0,0,0,0,0,0,0,0,0,0,5,7.33,-9.09,13.15,459.275785,1767.5,2.56,4.22,0.11,7.67,AC,,,,850,10,,FCC + BCC,D,,FCC + BCC,FCC_PLUS_BCC,10.1007/s12598-016-0860-y
Alloy 0381,Ni46Co22Al12Cr8Fe8Ti3Mo1,0.12,0.22,0.08,0.08,0.46,0,0,0.03,0,0,0.01,0,0,0,0,0,0,0,0,0,0,0,0,0,0,7,7.453086934,-13.03169786,12.47259103,442.1775343,1697.29,1.484127103,5.45784,0.11814667,8.24,PM,,,,,,,FCC + Im,Im,TiC,FCC + Im,Im,10.1016/j.matchemphys.2019.121749
Alloy 0382,Ni45(FeCoCr)40(AlTi)15,0.075,0.133333333,0.133333333,0.133333333,0.45,0,0,0.075,0,0,0,0,0,0,0,0,0,0,0,0,0,0,0,0,0,6,7.432029989,-14.63666667,12.91925854,378.8816252,1456.840901,1.527000664,5.631744257,0.12911663,8.091666667,AC,,,,,,,FCC + Im,Im,L12,FCC + Im,Im,10.1016/j.scriptamat.2017.12.001
Alloy 0383,Ni45(FeCoCr)40(AlTi)15,0.075,0.133333333,0.133333333,0.133333333,0.45,0,0,0.075,0,0,0,0,0,0,0,0,0,0,0,0,0,0,0,0,0,6,7.432029989,-14.63666667,12.91925854,378.8816252,1456.840901,1.527000664,5.631744257,0.12911663,8.091666667,AC,,,,,,,FCC + Im,Im,L12,FCC + Im,Im,10.1016/j.scriptamat.2017.12.001
Alloy 0384,Ti2ZrHf0.5V,0,0,0,0,0,0,0,0.444444444,0.222222222,0,0,0.222222222,0.111111111,0,0,0,0,0,0,0,0,0,0,0,0,4,6.52433557,-1.777777778,10.58454586,474.5036779,1808.222222,12.3920886,6.956581546,0.123107902,4.222222222,AC,,,,,,,BCC,S,,BCC,BCC_SS,10.1007/s40195-019-00921-3
Alloy 0385,Ti2ZrHf0.5VNb0.25,0,0,0,0,0,0,0,0.421052632,0.210526316,0.052631579,0,0.210526316,0.105263158,0,0,0,0,0,0,0,0,0,0,0,0,5,6.6292353,-1.019390582,11.74184049,495.3262273,1895.930246,24.98452969,6.815842839,0.122467702,4.263157895,AC,,,,,,,BCC,S,,BCC,BCC_SS,10.1007/s40195-019-00921-3
Alloy 0386,Ti2ZrHf0.5VNb0.5,0,0,0,0,0,0,0,0.5,0,0.125,0,0.25,0.125,0,0,0,0,0,0,0,0,0,0,0,0,4,6.72390148,-0.4,12.22898133,501.632141,1923.651423,67.16160897,6.682543255,0.12163881,4.3,AC,,,,,,,BCC,S,,BCC,BCC_SS,10.1007/s40195-019-00921-3
Alloy 0387,Ti2ZrHf0.5VNb0.75,0,0,0,0,0,0,0,0.380952381,0.19047619,0.142857143,0,0.19047619,0.095238095,0,0,0,0,0,0,0,0,0,0,0,0,5,6.809761971,0.108843537,12.48236446,507.699524,1948.810161,254.8182208,6.556163114,0.120678355,4.333333333,AC,,,,,,,BCC,S,,BCC,BCC_SS,10.1007/s40195-019-00921-3
Alloy 0388,Ti2ZrHf0.5VNb,0,0,0,0,0,0,0,0.363636364,0.181818182,0.181818182,0,0.181818182,0.090909091,0,0,0,0,0,0,0,0,0,0,0,0,5,6.887990805,0.52892562,12.60229632,513.4386746,1971.746058,53.48737946,6.436207738,0.119627521,4.363636364,AC,,,,,,,BCC,S,,BCC,BCC_SS,10.1007/s40195-019-00921-3
Alloy 0389,ZrTiHfCuNiFe,0,0,0,0.166666667,0.166666667,0.166666667,0,0.166666667,0,0,0,0.166666667,0.166666667,0,0,0,0,0,0,0,0,0,0,0,0,6,8.436944231,-24.77777778,14.8975162,431.3592945,1671.367381,1.169131447,10.92413122,0.257601113,6.833333333,AC,,,,,,,BCC,S,,BCC,BCC_SS,10.1016/j.intermet.2019.106515
Alloy 0390,AlCrFeCoNi,0.2,0.2,0.2,0.2,0.2,0,0,0,0,0,0,0,0,0,0,0,0,0,0,0,0,0,0,0,0,5,6.73,-12.32,13.38,354.1129114,1364.02,1.78,5.78,0.12,7.2,AC,,,,,,,BCC,S,,BCC,BCC_SS,10.1016/j.intermet.2019.106515
Alloy 0391,AlCoCrCuFeNi,0.166666667,0.166666667,0.166666667,0.166666667,0.166666667,0.166666667,0,0,0,0,0,0,0,0,0,0,0,0,0,0,0,0,0,0,0,6,7.07,-4.78,14.9,420.623371,1629.71,5.08,4.82,0.12,7.83,AC,,,,,,,BCC,S,,BCC,BCC_SS,10.1016/j.intermet.2019.106515
Alloy 0392,AlCoCrFeMo0.05Ni2,0.165289256,0.165289256,0.165289256,0.165289256,0.330578512,0,0,0,0,0,0.008264463,0,0,0,0,0,0,0,0,0,0,0,0,0,0,6,7.083622569,-11.94453931,13.2671945,361.0007326,1389.938697,1.847247569,5.422491548,0.124400344,7.652892562,AC,HW,1250,120,1200,0,,FCC + BCC + Im,Im,,FCC + BCC + Im,Im,10.1016/j.msea.2019.05.058
Alloy 0393,FeCoNiCrMn,0,0.2,0.2,0.2,0.2,0,0.2,0,0,0,0,0,0,0,0,0,0,0,0,0,0,0,0,0,0,5,8.025760676,-4.16,13.38161053,386.5578337,1488.962298,5.668245305,3.269463577,0.138361844,8,AC,CW,1200,600,800,60,,FCC,S,,FCC,FCC_SS,10.1016/j.jallcom.2019.04.035
Alloy 0395,HfNbTiZr,0,0,0,0,0,0,0,0.25,0,0.25,0,0.25,0.25,0,0,0,0,0,0,0,0,0,0,0,0,4,8.4,2.5,11.53,609.5544375,2331.25,10.75,4.12,0.13,4.25,AC,,,,,,,BCC,S,,BCC,BCC_SS,10.3390/met9050485
Alloy 0398,CoCrFeNiMo0.2,0,0.238095238,0.238095238,0.238095238,0.238095238,0,0,0,0,0,0.047619048,0,0,0,0,0,0,0,0,0,0,0,0,0,0,5,8.31,-4.04,12.57,500.1569836,1920.52,5.98,2.51,0.12,8.14,AC,CW,1200,60,,,,FCC,S,,FCC,FCC_SS,10.3390/e21090833
Alloy 0399,CoCrFeNiMo0.2,0,0.238095238,0.238095238,0.238095238,0.238095238,0,0,0,0,0,0.047619048,0,0,0,0,0,0,0,0,0,0,0,0,0,0,5,8.31,-4.04,12.57,500.1569836,1920.52,5.98,2.51,0.12,8.14,AC,CW,1200,60,600,72,,FCC,S,,FCC,FCC_SS,10.3390/e21090833
Alloy 0400,CoCrFeNiMo0.2,0,0.238095238,0.238095238,0.238095238,0.238095238,0,0,0,0,0,0.047619048,0,0,0,0,0,0,0,0,0,0,0,0,0,0,5,8.31,-4.04,12.57,500.1569836,1920.52,5.98,2.51,0.12,8.14,AC,CW,1200,60,700,72,,FCC,S,,FCC,FCC_SS,10.3390/e21090833
Alloy 0401,CoCrFeNiMo0.2,0,0.238095238,0.238095238,0.238095238,0.238095238,0,0,0,0,0,0.047619048,0,0,0,0,0,0,0,0,0,0,0,0,0,0,5,8.31,-4.04,12.57,500.1569836,1920.52,5.98,2.51,0.12,8.14,AC,CW,1200,60,800,72,,FCC,S,,FCC,FCC_SS,10.3390/e21090833
Alloy 0402,CoCrFeNiMo0.2,0,0.238095238,0.238095238,0.238095238,0.238095238,0,0,0,0,0,0.047619048,0,0,0,0,0,0,0,0,0,0,0,0,0,0,5,8.31,-4.04,12.57,500.1569836,1920.52,5.98,2.51,0.12,8.14,AC,CW,1200,60,900,72,,FCC + Im,Im,Sigma,FCC + Im,Im,10.3390/e21090833
Alloy 0403,CoCrFeNiMo0.2,0,0.238095238,0.238095238,0.238095238,0.238095238,0,0,0,0,0,0.047619048,0,0,0,0,0,0,0,0,0,0,0,0,0,0,5,8.31,-4.04,12.57,500.1569836,1920.52,5.98,2.51,0.12,8.14,AC,CW,1200,60,1000,72,,FCC + Im,Im,Sigma,FCC + Im,Im,10.3390/e21090833
Alloy 0404,Ti40Zr10Ni40Co5Cu5,0,0.05,0,0,0.4,0.05,0,0.4,0,0,0,0.1,0,0,0,0,0,0,0,0,0,0,0,0,0,5,6.471585556,-34.1,10.50003754,404.8157454,1542.285346,0.559007017,9.260965256,0.212569988,7,AC,,900,1440,950,720,,BCC + Im,Im,C15,BCC + Im,Im,10.1007/s12540-019-00383-3
Alloy 0405,Ti30Zr20Ni30Co10Cu10,0,0.1,0,0,0.3,0.1,0,0.3,0,0,0,0.2,0,0,0,0,0,0,0,0,0,0,0,0,0,5,6.705104011,-33.2,12.51150515,402.3982511,1544.910655,0.685140821,10.20926813,0.23471046,7,AC,,900,1440,950,720,,BCC + Im,Im,C15,BCC + Im,Im,10.1007/s12540-019-00383-3
Alloy 0406,Ti25Zr25Ni16.67Co16.67Cu16.67,0,0.166666667,0,0,0.166666667,0.166666667,0,0.25,0,0,0,0.25,0,0,0,0,0,0,0,0,0,0,0,0,0,5,6.821779186,-29.7219997,13.21207256,396.1143429,1524.874804,0.799260966,10.47752111,0.242639159,7.00029997,AC,,900,1440,950,720,,BCC + Im,Im,C15,BCC + Im,Im,10.1007/s12540-019-00383-3
Alloy 0407,Ti30Zr10Hf10Ni30Co10Cu10,0,0.142857143,0,0,0.285714286,0.095238095,0,0.285714286,0,0,0,0.095238095,0.095238095,0,0,0,0,0,0,0,0,0,0,0,0,6,7.691658339,-31.88,13.66413435,421.4026651,1625.053072,0.81359165,9.961332928,0.239298976,7,AC,,900,1440,950,720,,BCC + Im,Im,C15,BCC + Im,Im,10.1007/s12540-019-00383-3
Alloy 0408,Ti20Zr15Hf15Ni20Co15Cu15,0,0.15,0,0,0.2,0.15,0,0.2,0,0,0,0.15,0.15,0,0,0,0,0,0,0,0,0,0,0,0,6,8.349606817,-30.38,14.81676354,427.4553954,1655.745668,0.940750198,10.61019434,0.258810259,7,AC,,900,1440,950,720,,BCC + Im,Im,C15,BCC + Im,Im,10.1007/s12540-019-00383-3
Alloy 0409,CoCuHfNiTiZr,0,0.166666667,0,0,0.166666667,0.166666667,0,0.166666667,0,0,0,0.166666667,0.166666667,0,0,0,0,0,0,0,0,0,0,0,0,6,8.5,-23.52,13.38,503.678223,1940.15,1.1,10.21,0.26,6.4,AC,,900,1440,950,720,,BCC + Im,Im,C15,BCC + Im,Im,10.1007/s12540-019-00383-3
Alloy 0410,CrFeMnV,0,0,0.25,0.25,0,0,0.25,0,0.25,0,0,0,0,0,0,0,0,0,0,0,0,0,0,0,0,4,7.110005157,-2.25,11.52629192,426.6574732,1631.75,9.758414884,3.545392507,0.102072278,6.5,AC,,,,,,,BCC,S,,BCC,BCC_SS,10.1016/j.jmst.2018.02.026
Alloy 0411,CrMn0.3FeVCu0.06,0,0,0.297619048,0.297619048,0,0.017857143,0.089285714,0,0.297619048,0,0,0,0,0,0,0,0,0,0,0,0,0,0,0,0,5,7.07566865,2.186791383,11.38813601,433.4125033,1656.692131,10.05002344,3.081938936,0.098349024,6.476190476,AC,,,,,,,BCC?+?FCC,D,,FCC + BCC,FCC_PLUS_BCC,10.1016/j.jmst.2018.02.026
Alloy 0412,CrMn0.5FeVCu0.10,0,0,0.277777778,0.277777778,0,0.027777778,0.138888889,0,0.277777778,0,0,0,0,0,0,0,0,0,0,0,0,0,0,0,0,5,7.114770999,2.37654321,11.98251164,421.5294505,1614.938051,9.519724682,3.248968031,0.10315808,6.555555556,AC,,,,,,,BCC?+?FCC,D,,FCC + BCC,FCC_PLUS_BCC,10.1016/j.jmst.2018.02.026
Alloy 0413,CrMn0.7FeVCu0.14,0,0,0.260416667,0.260416667,0,0.036458333,0.182291667,0,0.260416667,0,0,0,0,0,0,0,0,0,0,0,0,0,0,0,0,5,7.149092989,2.520616319,12.32346653,411.9592169,1580.336714,9.061824011,3.361580698,0.106926652,6.625,AC,,,,,,,BCC?+?FCC,D,,FCC + BCC,FCC_PLUS_BCC,10.1016/j.jmst.2018.02.026
Alloy 0414,CrMnFeVCu0.20,0,0,0.238095238,0.238095238,0,0.047619048,0.238095238,0,0.238095238,0,0,0,0,0,0,0,0,0,0,0,0,0,0,0,0,5,7.19336934,2.675736961,12.56917544,400.6190634,1538.283298,8.509140942,3.466126823,0.111239155,6.714285714,AC,,,,,,,BCC?+?FCC,D,,FCC + BCC,FCC_PLUS_BCC,10.1016/j.jmst.2018.02.026
Alloy 0415,NbMoTaWVTi,0,0,0,0,0,0,0,0.166666667,0.166666667,0.166666667,0.166666667,0,0,0.166666667,0.166666667,0,0,0,0,0,0,0,0,0,0,6,10.96954219,-4.222222222,14.8975162,689.0128364,2669.548345,10.38289649,3.575640761,0.334086649,5.166666667,PM,,,,,,,BCC1 + BCC2 + FCC,M,,FCC + BCC,FCC_PLUS_BCC,10.3390/ma11050669
Alloy 0416,CoCrCuFeNi,0,0.2,0.2,0.2,0.2,0.2,0,0,0,0,0,0,0,0,0,0,0,0,0,0,0,0,0,0,0,5,8.33,3.2,13.38,459.257999,1768.95,7.4,1.07,0.09,8.8,AC,,,,,,,FCC,S,,FCC,FCC_SS,10.1016/j.jmst.2017.11.007
Alloy 0417, (CoCrCuFeNi)96Nb4,0,0.193548387,0.193548387,0.193548387,0.193548387,0.193548387,0,0,0,0.032258065,0,0,0,0,0,0,0,0,0,0,0,0,0,0,0,6,8.358058555,-14.247936,14.24271136,378.6629953,1463.445707,1.735958907,2.916370967,0.101501559,8.648,AC,,,,,,,FCC,S,,FCC,FCC_SS,10.1016/j.jmst.2017.11.007
Alloy 0418, (CoCrCuFeNi)92Nb8,0,0.18699187,0.18699187,0.18699187,0.18699187,0.18699187,0,0,0,0.06504065,0,0,0,0,0,0,0,0,0,0,0,0,0,0,0,6,8.371280937,-15.385344,14.62889906,388.1885457,1502.505232,1.688352315,3.893664566,0.109192058,8.496,AC,,,,,,,FCC + Im,Im,Laves,FCC + Im,Im,10.1016/j.jmst.2017.11.007
Alloy 0419, (CoCrCuFeNi)88Nb12,0,0.180327869,0.180327869,0.180327869,0.180327869,0.180327869,0,0,0,0.098360656,0,0,0,0,0,0,0,0,0,0,0,0,0,0,0,6,8.383943652,-16.372224,14.8266012,398.0334057,1541.792376,1.643602409,4.588923987,0.115607169,8.344,AC,,,,,,,FCC + Im,Im,Laves,FCC + Im,Im,10.1016/j.jmst.2017.11.007
Alloy 0420, (CoCrCuFeNi)84Nb16,0,0.173553719,0.173553719,0.173553719,0.173553719,0.173553719,0,0,0,0.132231405,0,0,0,0,0,0,0,0,0,0,0,0,0,0,0,6,8.396081499,-17.208576,14.89617139,408.1247331,1581.309134,1.60526595,5.120715665,0.12095,8.192,AC,,,,,,,Im + FCC,Im,Laves,FCC + Im,Im,10.1016/j.jmst.2017.11.007
Alloy 0421,Co28.2Cr5.92Mo0.62Mn0.50Si0.13N0.04C,0,0.776355217,0.161263961,0,0,0,0.013620267,0,0,0,0.016889131,0,0,0,0,0.027240534,0,0,0.003541269,0,0.001089621,0,0,0,0,7,8.416976063,-8.898629818,6.184287693,414.6795094,1554.212848,1.269963781,6.628898048,0.155123334,8.280032689,AC,HW,1200,,,,,FCC,S,,FCC,FCC_SS,10.1016/j.jmbbm.2018.10.038
Alloy 0422,Co28.2Cr5.92Mo0.62Mn0.50Si0.13N0.04C,0,0.776355217,0.161263961,0,0,0,0.013620267,0,0,0,0.016889131,0,0,0,0,0.027240534,0,0,0.003541269,0,0.001089621,0,0,0,0,7,8.416976063,-8.898629818,6.184287693,414.6795094,1554.212848,1.269963781,6.628898048,0.155123334,8.280032689,AC,HW,,,1200,15,,FCC,S,,FCC,FCC_SS,10.1016/j.jmbbm.2018.10.038
Alloy 0426,Co–33Cr–9W–0.35N–0.01C,0,0.5764,0.33,0,0,0,0,0,0,0,0,0,0,0,0.09,0.0001,0,0,0,0,0.0035,0,0,0,0,5,9.54117187,-4.38133432,7.656429182,491.2377466,1851.343624,3.71257562,3.596367647,0.202048919,7.7255,AC,,,,,,,FCC,S,,FCC,FCC_SS,10.1016/j.actbio.2015.12.011
Alloy 0427,Co–33Cr–9W–0.35N–0.06C,0,0.5759,0.33,0.09,0,0,0,0,0,0,0,0,0,0,0,0.0006,0,0,0,0,0.0035,0,0,0,0,5,9.538744927,-4.47743052,7.687645172,491.2513511,1851.613088,3.648169328,3.699123334,0.202645099,7.723,AC,,,,,,,FCC,S,,FCC,FCC_SS,10.1016/j.actbio.2015.12.011
Alloy 0428,Co–33Cr–9W–0.35N–0.1C,0,0.5755,0.33,0.09,0,0,0,0,0,0,0,0,0,0,0,0.001,0,0,0,0,0.0035,0,0,0,0,5,9.536803051,-4.554247,7.709559926,491.2679363,1851.82885,3.597225136,3.779302323,0.203120386,7.721,AC,,,,,,,FCC,S,,FCC,FCC_SS,10.1016/j.actbio.2015.12.011
Alloy 0429,Co–33Cr–9W–0.35N–0.25C,0,0.574,0.33,0.09,0,0,0,0,0,0,0,0,0,0,0,0.0025,0,0,0,0,0.0035,0,0,0,0,5,9.529518466,-4.84183,7.782229784,491.3480685,1852.639474,3.41676229,4.065808637,0.20488977,7.7135,AC,,,,,,,FCC,S,,FCC,FCC_SS,10.1016/j.actbio.2015.12.011
Alloy 0430,Co–33Cr–9W–0.35N–0.31C,0,0.5734,0.33,0.09,0,0,0,0,0,0,0,0,0,0,0,0.0031,0,0,0,0,0.0035,0,0,0,0,5,9.526603504,-4.95665152,7.808791533,491.3849106,1852.964395,3.349516104,4.174863091,0.205591884,7.7105,AC,,,,,,,FCC,S,,FCC,FCC_SS,10.1016/j.actbio.2015.12.011
Alloy 0431,Co–33Cr–9W–0.35N–0.01C,0,0.5764,0.33,0,0,0,0,0,0,0,0,0,0,0,0.09,0.0001,0,0,0,0,0.0035,0,0,0,0,5,9.54117187,-4.38133432,7.656429182,491.2377466,1851.343624,3.71257562,3.596367647,0.202048919,7.7255,AC,,,,,,,FCC,S,,FCC,FCC_SS,10.1016/j.actbio.2015.12.011
Alloy 0432,Co–33Cr–9W–0.35N–0.06C,0,0.5759,0.33,0.09,0,0,0,0,0,0,0,0,0,0,0,0.0006,0,0,0,0,0.0035,0,0,0,0,5,9.538744927,-4.47743052,7.687645172,491.2513511,1851.613088,3.648169328,3.699123334,0.202645099,7.723,AC,,,,,,,FCC,S,,FCC,FCC_SS,10.1016/j.actbio.2015.12.011
Alloy 0433,Co–33Cr–9W–0.35N–0.1C,0,0.5755,0.33,0.09,0,0,0,0,0,0,0,0,0,0,0,0.001,0,0,0,0,0.0035,0,0,0,0,5,9.536803051,-4.554247,7.709559926,491.2679363,1851.82885,3.597225136,3.779302323,0.203120386,7.721,AC,,,,,,,FCC,S,,FCC,FCC_SS,10.1016/j.actbio.2015.12.011
Alloy 0434,Co–33Cr–9W–0.35N–0.25C,0,0.574,0.33,0.09,0,0,0,0,0,0,0,0,0,0,0,0.0025,0,0,0,0,0.0035,0,0,0,0,5,9.529518466,-4.84183,7.782229784,491.3480685,1852.639474,3.41676229,4.065808637,0.20488977,7.7135,AC,,,,,,,FCC,S,,FCC,FCC_SS,10.1016/j.actbio.2015.12.011
Alloy 0435,Co–33Cr–9W–0.35N–0.31C,0,0.5734,0.33,0.09,0,0,0,0,0,0,0,0,0,0,0,0.0031,0,0,0,0,0.0035,0,0,0,0,5,9.526603504,-4.95665152,7.808791533,491.3849106,1852.964395,3.349516104,4.174863091,0.205591884,7.7105,AC,,,,,,,FCC,S,,FCC,FCC_SS,10.1016/j.actbio.2015.12.011
Alloy 0437,MoNbTaTiZr,0,0,0,0,0,0,0,0.2,0,0.2,0.2,0.2,0,0.2,0,0,0,0,0,0,0,0,0,0,0,5,9.143995687,-1.76,13.38161053,620.862216,2391.448376,20.25944186,5.462505288,0.28168067,4.8,AC,,,,,,,BCC1 + BCC2,D,,BCC,BCC_SS,10.1016/j.msec.2016.12.057
Alloy 0442,Al40Cu15Cr15Fe15Si15,0.4,0,0.15,0.15,0,0.15,0,0,0,0,0,0,0,0,0,0,0,0,0.15,0,0,0,0,0,0,5,4.514533752,-15.87,12.51150515,280.5590422,1077.110574,1.064511161,8.027943668,0.128874939,5.55,AC,,,,,,,Im,Im,,Im,Im,10.1016/j.jmrt.2018.06.010
Alloy 0443,Al60Cu10Fe10Cr5Mn5Ni5Mg5,0.6,0,0.05,0.1,0.05,0.1,0.05,0,0,0,0,0,0,0,0,0,0.05,0,0,0,0,0,0,0,0,7,4.132065906,-7.91,11.35887596,218.7718581,836.1826485,1.593017946,6.79109952,0.141438149,4.95,AC,,,,,,,Im,Im,,Im,Im,10.1016/j.jmrt.2018.06.010
Alloy 0444,Al65Cu5Cr5Si15Mn5Ti5,0.65,0,0.05,0,0,0.05,0.05,0.05,0,0,0,0,0,0,0,0,0,0,0.15,0,0,0,0,0,0,6,6.427991268,-10.93333333,13.28429997,322.9759259,1243.616998,1.842913517,5.975627732,0.153899759,7.377777778,AC,,,,,,,Im,Im,,Im,Im,10.1016/j.jmrt.2018.06.010
Alloy 0445,Al80Mg14Zn2.7Cu2.7Si0.60,0.8,0,0,0,0,0.027,0,0,0,0,0,0,0,0,0,0,0.14,0.027,0.006,0,0,0,0,0,0,5,2.770112343,-1.47506,5.649761888,174.3252931,652.0539103,3.543707911,4.811561816,0.120148564,3.325,AC,,,,,,,FCC + Im,Im,Mg32(AlZn)49,FCC + Im,Im,10.1007/s11665-018-3720-0
Alloy 0446,Al85Mg10.5Zn2.025Cu2.025Si0.45,0.867568257,0,0,0,0,0,0,0,0,0,0,0,0,0,0,0,0.107170196,0.020668538,0.004593008,0,0,0,0,0,0,4,2.758612773,-1.096988712,4.559688538,175.5644454,654.0207819,3.853831803,4.151515189,0.103345495,3.25,AC,,,,,,,FCC + Im,Im,anon,FCC + Im,Im,10.1007/s11665-018-3720-0
Alloy 0447,Al90Mg7.1Zn1.35Cu1.35Si0.3,0.911392405,0,0,0,0,0,0,0,0,0,0,0,0,0,0,0,0.071898734,0.013670886,0.003037975,0,0,0,0,0,0,4,2.734147962,-0.769115999,3.466071806,176.7898542,655.9123169,4.186880402,3.487370173,0.086814558,3.161338661,AC,,,,,,,FCC + Im,Im,Mg32(AlZn)49,FCC + Im,Im,10.1007/s11665-018-3720-0
Alloy 0448,Al0.5NbTiVZr,0.111111111,0,0,0,0,0,0,0.222222222,0.222222222,0.222222222,0,0.222222222,0,0,0,0,0,0,0,0,0,0,0,0,0,5,6.07,-10.86,13.15,546.755116,2104.16,2.55,5.76,0.11,4.33,AC,,1200,1440,,,,BCC + Im,Im,C14 + Zr2Al ,BCC + Im,Im,10.1179/1743284715Y.0000000032
Alloy 0449,Al26.6Nb23.8Ti25.1V24.5,0.266,0,0,0,0,0,0,0.251,0.245,0.238,0,0,0,0,0,0,0,0,0,0,0,0,0,0,0,4,5.417762038,-16.988272,11.51925398,429.5054051,1642.654,1.299051066,3.920845644,0.033543964,4.217,AC,,1200,1440,,,,BCC,S,,BCC,BCC_SS,10.4236/msa.2018.913074
Alloy 0451,AlLiMgZnSn,0.2,0,0,0,0,0,0,0,0,0,0,0,0,0,0,0,0.2,0.2,0,0,0,0,0.2,0.2,0,5,3.89,-6.08,13.38,182.1381196,701.58,1.54,5.16,0.33,4.4,AC,,,,,,,Im,Im,Mg2Sn/Li2MgSn + Zn + Al + Sn,Im,Im,10.1007/s11837-014-1059-z
Alloy 0452,Al80Li5Mg5Zn5Sn5,0.8,0,0,0,0,0,0,0,0,0,0,0,0,0,0,0,0.05,0.05,0,0,0,0,0.05,0.05,0,5,3.05,-0.53,6.47,233.346485,875.5,10.68,3.36,0.17,3.35,AC,,,,,,,Im,Im,Al + Mg2Sn/Li2MgSn + Sn,Im,Im,10.1007/s11837-014-1059-z
Alloy 0453,Al80Li5Mg5Zn5Cu5,0.8,0,0,0,0,0.05,0,0,0,0,0,0,0,0,0,0,0.05,0.05,0,0,0,0,0.05,0,0,5,2.91,-1.14,6.47,244.7080489,918.13,5.21,3.85,0.17,3.7,AC,,,,,,,Im,Im,Al + Al2Cu + AlCu3,Im,Im,10.1007/s11837-014-1059-z
Alloy 0461,Al0.7Co0.3CrFeNi,0.175,0.075,0.25,0.25,0.25,0,0,0,0,0,0,0,0,0,0,0,0,0,0,0,0,0,0,0,0,5,6.79,-11.4,12.8,363.907673,1398.59,1.88,5.54,0.12,7.2,PM,,1000,8,,,,BCC + FCC + Im,Im,B2,FCC + BCC + Im,Im,10.1016/j.matdes.2013.04.061
Alloy 0466,CrMnFeCoNi,0,0.2,0.2,0.2,0.2,0,0.2,0,0,0,0,0,0,0,0,0,0,0,0,0,0,0,0,0,0,5,8.03,-4.16,13.38,467.623384,1801.2,5.79,0.92,0.14,8,AC,HW,,,1400,480,,FCC,S,,FCC,FCC_SS,10.1016/j.mtla.2019.100485
Alloy 0467,CrMnFeCoNi,0,0.2,0.2,0.2,0.2,0,0.2,0,0,0,0,0,0,0,0,0,0,0,0,0,0,0,0,0,0,5,8.03,-4.16,13.38,467.623384,1801.2,5.79,0.92,0.14,8,AC,HW,,,950,480,,FCC,S,,FCC,FCC_SS,10.1016/j.mtla.2019.100485
Alloy 0468,AlCrFeMnNi,0.2,0,0.2,0.2,0.2,0,0.2,0,0,0,0,0,0,0,0,0,0,0,0,0,0,0,0,0,0,5,6.485415758,-12.48,13.38161053,339.8650041,1309.142564,1.696604393,5.827707431,0.136,6.8,AC,,,,,,,BCC,S,,BCC,BCC_SS,10.1016/j.msea.2017.02.072
Alloy 0469,AlCrFeMnNi,0.2,0,0.2,0.2,0.2,0,0.2,0,0,0,0,0,0,0,0,0,0,0,0,0,0,0,0,0,0,5,6.485415758,-12.48,13.38161053,339.8650041,1309.142564,1.696604393,5.827707431,0.136,6.8,AC,,,,400,240,,BCC + FCC,D,,FCC + BCC,FCC_PLUS_BCC,10.1016/j.msea.2017.02.072
Alloy 0470,AlCrFeMnNi,0.2,0,0.2,0.2,0.2,0,0.2,0,0,0,0,0,0,0,0,0,0,0,0,0,0,0,0,0,0,5,6.485415758,-12.48,13.38161053,339.8650041,1309.142564,1.696604393,5.827707431,0.136,6.8,AC,,,,830,240,,BCC + FCC,D,,FCC + BCC,FCC_PLUS_BCC,10.1016/j.msea.2017.02.072
Alloy 0471,AlCrFeMnNi,0.2,0,0.2,0.2,0.2,0,0.2,0,0,0,0,0,0,0,0,0,0,0,0,0,0,0,0,0,0,5,6.485415758,-12.48,13.38161053,339.8650041,1309.142564,1.696604393,5.827707431,0.136,6.8,AC,,,,1040,240,,BCC + FCC + Im,Im,B2,FCC + BCC + Im,Im,10.1016/j.msea.2017.02.072
Alloy 0472,AlCrFeMnNi,0.2,0,0.2,0.2,0.2,0,0.2,0,0,0,0,0,0,0,0,0,0,0,0,0,0,0,0,0,0,5,6.485415758,-12.48,13.38161053,339.8650041,1309.142564,1.696604393,5.827707431,0.136,6.8,AC,,,,1200,240,,BCC + FCC + Im,Im,B2,FCC + BCC + Im,Im,10.1016/j.msea.2017.02.072
Alloy 0473,Al0.5CoCrFeNi,0.111111111,0.222222222,0.222222222,0.222222222,0.222222222,0,0,0,0,0,0,0,0,0,0,0,0,0,0,0,0,0,0,0,0,5,7.33,-9.09,13.15,459.275785,1767.5,2.56,4.22,0.11,7.67,AC,,,,,,,FCC + BCC,D,,FCC + BCC,FCC_PLUS_BCC,10.1016/j.msea.2016.06.040
Alloy 0474,Al0.5CoCrFeNi,0.111111111,0.222222222,0.222222222,0.222222222,0.222222222,0,0,0,0,0,0,0,0,0,0,0,0,0,0,0,0,0,0,0,0,5,7.33,-9.09,13.15,459.275785,1767.5,2.56,4.22,0.11,7.67,AC,,,,650,30,,FCC + BCC,D,,FCC + BCC,FCC_PLUS_BCC,10.1016/j.msea.2016.06.040
Alloy 0475,Al0.5CoCrFeNi,0.111111111,0.222222222,0.222222222,0.222222222,0.222222222,0,0,0,0,0,0,0,0,0,0,0,0,0,0,0,0,0,0,0,0,5,7.33,-9.09,13.15,459.275785,1767.5,2.56,4.22,0.11,7.67,AC,,,,650,60,,FCC + BCC,D,,FCC + BCC,FCC_PLUS_BCC,10.1016/j.msea.2016.06.040
Alloy 0476,Al0.5CoCrFeNi,0.111111111,0.222222222,0.222222222,0.222222222,0.222222222,0,0,0,0,0,0,0,0,0,0,0,0,0,0,0,0,0,0,0,0,5,7.33,-9.09,13.15,459.275785,1767.5,2.56,4.22,0.11,7.67,AC,,,,650,120,,FCC + BCC + Im,Im,B2,FCC + BCC + Im,Im,10.1016/j.msea.2016.06.040
Alloy 0477,Al0.5CoCrFeNi,0.111111111,0.222222222,0.222222222,0.222222222,0.222222222,0,0,0,0,0,0,0,0,0,0,0,0,0,0,0,0,0,0,0,0,5,7.33,-9.09,13.15,459.275785,1767.5,2.56,4.22,0.11,7.67,AC,,,,650,240,,FCC + BCC + Im,Im,B2,FCC + BCC + Im,Im,10.1016/j.msea.2016.06.040
Alloy 0478,Al0.5CoCrFeNi,0.111111111,0.222222222,0.222222222,0.222222222,0.222222222,0,0,0,0,0,0,0,0,0,0,0,0,0,0,0,0,0,0,0,0,5,7.33,-9.09,13.15,459.275785,1767.5,2.56,4.22,0.11,7.67,AC,,,,650,480,,FCC + BCC + Im,Im,B2,FCC + BCC + Im,Im,10.1016/j.msea.2016.06.040
Alloy 0479,Al0.5CoCrFeNi,0.111111111,0.222222222,0.222222222,0.222222222,0.222222222,0,0,0,0,0,0,0,0,0,0,0,0,0,0,0,0,0,0,0,0,5,7.33,-9.09,13.15,459.275785,1767.5,2.56,4.22,0.11,7.67,AC,,,,,,,FCC + BCC,D,,FCC + BCC,FCC_PLUS_BCC,10.1016/j.msea.2018.05.054
Alloy 0480,Al0.5CoCrFeNi,0.111111111,0.222222222,0.222222222,0.222222222,0.222222222,0,0,0,0,0,0,0,0,0,0,0,0,0,0,0,0,0,0,0,0,5,7.33,-9.09,13.15,459.275785,1767.5,2.56,4.22,0.11,7.67,AC,CW,,,,,,FCC + BCC,D,,FCC + BCC,FCC_PLUS_BCC,10.1016/j.msea.2018.05.054
Alloy 0481,Al8Co17Cr17Cu8Fe17Ni33,0.08,0.17,0.17,0.17,0.33,0.08,0,0,0,0,0,0,0,0,0,0,0,0,0,0,0,0,0,0,0,6,7.736324934,-5.1292,13.91569271,365.6751229,1411.433429,4.570331696,3.985354213,0.108064795,8.33,AC,,,,,,,FCC,S,,FCC,FCC_SS,10.1007/s11837-013-0756-3
Alloy 0482,Al8Co17Cr17Cu8Fe17Ni33,0.08,0.17,0.17,0.17,0.33,0.08,0,0,0,0,0,0,0,0,0,0,0,0,0,0,0,0,0,0,0,6,7.736324934,-5.1292,13.91569271,365.6751229,1411.433429,4.570331696,3.985354213,0.108064795,8.33,AC,,,,,,,FCC,S,,FCC,FCC_SS,10.1007/s11837-013-0756-3
Alloy 0483,Al0.5CoCrFeMnNi,0.090909091,0.181818182,0.181818182,0.181818182,0.181818182,0,0.181818182,0,0,0,0,0,0,0,0,0,0,0,0,0,0,0,0,0,0,6,7.600796932,-2.650887574,16.00634718,348.1272116,1354.62436,9.828678437,4.425912803,0.13887545,8.076923077,AC,CW,1200,360,1000,15,,FCC + BCC,D,,FCC + BCC,FCC_PLUS_BCC,10.1016/j.msea.2018.05.041
Alloy 0484,Al0.5CoCrFeMnNi,0.090909091,0.181818182,0.181818182,0.181818182,0.181818182,0,0.181818182,0,0,0,0,0,0,0,0,0,0,0,0,0,0,0,0,0,0,6,7.600796932,-2.650887574,16.00634718,348.1272116,1354.62436,9.828678437,4.425912803,0.13887545,8.076923077,AC,CW,1200,360,1100,10,,FCC + Im,Im,B2,FCC + Im,Im,10.1016/j.msea.2018.05.041
Alloy 0485,Al0.5CoCrFeMnNi,0.090909091,0.181818182,0.181818182,0.181818182,0.181818182,0,0.181818182,0,0,0,0,0,0,0,0,0,0,0,0,0,0,0,0,0,0,6,7.600796932,-2.650887574,16.00634718,348.1272116,1354.62436,9.828678437,4.425912803,0.13887545,8.076923077,AC,CW,1200,360,1200,5,,FCC,S,,FCC,FCC_SS,10.1016/j.msea.2018.05.041
Alloy 0486,CoCrFeNi,0,0.25,0.25,0.25,0.25,0,0,0,0,0,0,0,0,0,0,0,0,0,0,0,0,0,0,0,0,4,8.17,-3.75,11.53,489.4027225,1871.75,5.75,1.03,0.1,8.25,AC,,,,,,,FCC,S,,FCC,FCC_SS,10.3390/met9111172
Alloy 0487,CoCrFeNiV0.25,0,0.235294118,0.235294118,0.235294118,0.235294118,0,0,0,0.058823529,0,0,0,0,0,0,0,0,0,0,0,0,0,0,0,0,5,8.039665753,-5.591695502,12.70837022,410.784214,1578.190609,4.207582807,1.335027542,0.103916389,8.058823529,AC,,,,,,,FCC,S,,FCC,FCC_SS,10.3390/met9111172
Alloy 0488,CoCrFeNiV0.5,0,0.222222222,0.222222222,0.222222222,0.222222222,0,0,0,0.111111111,0,0,0,0,0,0,0,0,0,0,0,0,0,0,0,0,5,7.912837028,-7.012345679,13.14594406,413.5548991,1591.516091,3.495662829,1.757830503,0.108979554,7.888888889,AC,,,,,,,FCC + Im,Im,,FCC + Im,Im,10.3390/met9111172
Alloy 0489,CoCrFeNiV0.7,0,0.212765957,0.212765957,0.212765957,0.212765957,0,0,0,0.14893617,0,0,0,0,0,0,0,0,0,0,0,0,0,0,0,0,5,7.822778129,-7.913082843,13.30882902,415.8572534,1601.383539,3.152734132,1.980681889,0.111952101,7.765957447,AC,,,,,,,FCC + Im,Im,Sigma,FCC + Im,Im,10.3390/met9111172
Alloy 0490,CoCrFeNiV0.8,0,0.208333333,0.208333333,0.208333333,0.208333333,0,0,0,0.166666667,0,0,0,0,0,0,0,0,0,0,0,0,0,0,0,0,5,7.781040559,-8.298611111,13.35141737,417.0072112,1606.076589,3.023438281,2.069154559,0.113161635,7.708333333,AC,,,,,,,FCC + Im,Im,Sigma,FCC + Im,Im,10.3390/met9111172
Alloy 0491,CoCrFeNiV0.9,0,0.204081633,0.204081633,0.204081633,0.204081633,0,0,0,0.183673469,0,0,0,0,0,0,0,0,0,0,0,0,0,0,0,0,5,7.74128875,-8.646397334,13.37453678,418.1491763,1610.619457,2.913877644,2.146135286,0.114216451,7.653061224,AC,,,,,,,FCC + Im,Im,Sigma,FCC + Im,Im,10.3390/met9111172
Alloy 0492,CoCrFeNiV,0,0.2,0.2,0.2,0.2,0,0,0,0.2,0,0,0,0,0,0,0,0,0,0,0,0,0,0,0,0,5,7.70338428,-8.96,13.38161053,419.2797342,1615.019241,2.819949262,2.213558747,0.115134704,7.6,AC,,,,,,,FCC + Im,Im,Sigma,FCC + Im,Im,10.3390/met9111172
Alloy 0493,(CoCrFeMnNi)99C1,0,0.198,0.198,0.198,0.198,0,0.198,0,0,0,0,0,0,0,0,0.01,0,0,0,0,0,0,0,0,0,6,7.98180378,-6.120576,13.71341705,386.541264,1490.811365,3.952232251,5.08415353,0.158232912,7.96,AC,,,,,,,FCC,S,,FCC,FCC_SS,10.1080/21663831.2019.1638844
Alloy 0494,(CoCrFeMnNi)99C1,0,0.198,0.198,0.198,0.198,0,0.198,0,0,0,0,0,0,0,0,0.01,0,0,0,0,0,0,0,0,0,6,7.98180378,-6.120576,13.71341705,386.541264,1490.811365,3.952232251,5.08415353,0.158232912,7.96,PM,,,,,,,FCC,S,,FCC,FCC_SS,10.1080/21663831.2019.1638844
Alloy 0495,(CoCrFeMnNi)99C1,0,0.198,0.198,0.198,0.198,0,0.198,0,0,0,0,0,0,0,0,0.01,0,0,0,0,0,0,0,0,0,6,7.98180378,-6.120576,13.71341705,386.541264,1490.811365,3.952232251,5.08415353,0.158232912,7.96,PM,,,,,,,FCC,S,,FCC,FCC_SS,10.1080/21663831.2019.1638844
Alloy 0496,Fe19.96Mn19.96Ni19.96Co19.96Cr19.96C0.2,0,0.1996,0.1996,0.1996,0.1996,0,0.1996,0,0,0,0,0,0,0,0,0.002,0,0,0,0,0,0,0,0,0,6,8.016986146,-4.55535104,13.47480184,386.5139567,1489.329417,5.213442537,3.704961557,0.142592305,7.992,AC,,,,,,,FCC,S,,FCC,FCC_SS,10.1016/j.actamat.2018.10.050
Alloy 0497,Fe19.96Mn19.96Ni19.96Co19.96Cr19.96C0.2,0,0.1996,0.1996,0.1996,0.1996,0,0.1996,0,0,0,0,0,0,0,0,0.002,0,0,0,0,0,0,0,0,0,6,8.016986146,-4.55535104,13.47480184,386.5139567,1489.329417,5.213442537,3.704961557,0.142592305,7.992,AC,HW,1200,180,,,,FCC,S,,FCC,FCC_SS,10.1016/j.actamat.2018.10.050
Alloy 0498,Fe19.96Mn19.96Ni19.96Co19.96Cr19.96C0.2,0,0.1996,0.1996,0.1996,0.1996,0,0.1996,0,0,0,0,0,0,0,0,0.002,0,0,0,0,0,0,0,0,0,6,8.016986146,-4.55535104,13.47480184,386.5139567,1489.329417,5.213442537,3.704961557,0.142592305,7.992,AC,HW,1200,180,900,3,,FCC,S,,FCC,FCC_SS,10.1016/j.actamat.2018.10.050
Alloy 0499,Fe19.96Mn19.96Ni19.96Co19.96Cr19.96C0.2,0,0.1996,0.1996,0.1996,0.1996,0,0.1996,0,0,0,0,0,0,0,0,0.002,0,0,0,0,0,0,0,0,0,6,8.016986146,-4.55535104,13.47480184,386.5139567,1489.329417,5.213442537,3.704961557,0.142592305,7.992,AC,HW,1200,180,900,3,CW,FCC,S,,FCC,FCC_SS,10.1016/j.actamat.2018.10.050
