Repository: DataScienceTempleFirst/EDS

File: spring2022/week13_14/data/high_entropy_alloys.csv (part 4 of 9)
Alloy ID,Alloy ,Al,Co,Cr,Fe,Ni,Cu,Mn,Ti,V,Nb,Mo,Zr,Hf,Ta,W,C,Mg,Zn,Si,Re,N,Sc,Li,Sn,Be,Num_of_Elem,Density_calc,dHmix,dSmix,dGmix,Tm,n.Para,Atom.Size.Diff,Elect.Diff,VEC,Sythesis_Route,Hot-Cold_Working,Homogenization_Temp,Homogenization_Time,Annealing_Temp,Annealing_Time_(min),HPR,Microstructure_,Multiphase,IM_Structure,Microstructure,Phases,References
Alloy 0500,Fe19.96Mn19.96Ni19.96Co19.96Cr19.96C0.5,0,0.199002991,0.199002991,0.199002991,0.199002991,0,0.199002991,0,0,0,0,0,0,0,0,0.004985045,0,0,0,0,0,0,0,0,0,6,8.003874311,-5.142411887,13.57597572,386.5054827,1489.879845,4.65440165,4.272583477,0.148651873,7.980059821,AC,,,,,,,FCC,S,,FCC,FCC_SS,10.1016/j.actamat.2018.10.050
Alloy 0501,Fe19.96Mn19.96Ni19.96Co19.96Cr19.96C0.5,0,0.199002991,0.199002991,0.199002991,0.199002991,0,0.199002991,0,0,0,0,0,0,0,0,0.004985045,0,0,0,0,0,0,0,0,0,6,8.003874311,-5.142411887,13.57597572,386.5054827,1489.879845,4.65440165,4.272583477,0.148651873,7.980059821,AC,HW,1200,180,,,,FCC,S,,FCC,FCC_SS,10.1016/j.actamat.2018.10.050
Alloy 0502,Fe19.96Mn19.96Ni19.96Co19.96Cr19.96C0.5,0,0.199002991,0.199002991,0.199002991,0.199002991,0,0.199002991,0,0,0,0,0,0,0,0,0.004985045,0,0,0,0,0,0,0,0,0,6,8.003874311,-5.142411887,13.57597572,386.5054827,1489.879845,4.65440165,4.272583477,0.148651873,7.980059821,AC,HW,1200,180,900,3,CW,FCC,S,,FCC,FCC_SS,10.1016/j.actamat.2018.10.050
Alloy 0503,Fe19.96Mn19.96Ni19.96Co19.96Cr19.96C0.5,0,0.199002991,0.199002991,0.199002991,0.199002991,0,0.199002991,0,0,0,0,0,0,0,0,0.004985045,0,0,0,0,0,0,0,0,0,6,8.003874311,-5.142411887,13.57597572,386.5054827,1489.879845,4.65440165,4.272583477,0.148651873,7.980059821,AC,CW,,,900,3,,FCC + Im,Im,M23C6,FCC + Im,Im,10.1016/j.actamat.2018.10.050
Alloy 0504,Fe19.96Mn19.96Ni19.96Co19.96Cr19.96C0.8,0,0.198409543,0.198409543,0.198409543,0.198409543,0,0.198409543,0,0,0,0,0,0,0,0,0.007952286,0,0,0,0,0,0,0,0,0,6,7.990822066,-5.72239944,13.66069023,386.5213578,1490.429972,4.210073056,4.769705563,0.154404701,7.968190855,AC,,,,,,,FCC,S,,FCC,FCC_SS,10.1016/j.actamat.2018.10.050
Alloy 0505,Fe19.96Mn19.96Ni19.96Co19.96Cr19.96C0.8,0,0.198409543,0.198409543,0.198409543,0.198409543,0,0.198409543,0,0,0,0,0,0,0,0,0.007952286,0,0,0,0,0,0,0,0,0,6,7.990822066,-5.72239944,13.66069023,386.5213578,1490.429972,4.210073056,4.769705563,0.154404701,7.968190855,AC,HW,1200,180,,,,FCC,S,,FCC,FCC_SS,10.1016/j.actamat.2018.10.050
Alloy 0506,Fe19.96Mn19.96Ni19.96Co19.96Cr19.96C0.8,0,0.198409543,0.198409543,0.198409543,0.198409543,0,0.198409543,0,0,0,0,0,0,0,0,0.007952286,0,0,0,0,0,0,0,0,0,6,7.990822066,-5.72239944,13.66069023,386.5213578,1490.429972,4.210073056,4.769705563,0.154404701,7.968190855,AC,HW,1200,180,900,3,CW,FCC + Im,Im,M23C6,FCC + Im,Im,10.1016/j.actamat.2018.10.050
Alloy 0507,Fe19.96Mn19.96Ni19.96Co19.96Cr19.96C0.8,0,0.198409543,0.198409543,0.198409543,0.198409543,0,0.198409543,0,0,0,0,0,0,0,0,0.007952286,0,0,0,0,0,0,0,0,0,6,7.990822066,-5.72239944,13.66069023,386.5213578,1490.429972,4.210073056,4.769705563,0.154404701,7.968190855,AC,CW,,,900,3,,FCC + Im,Im,M23C6,FCC + Im,Im,10.1016/j.actamat.2018.10.050
Alloy 0508,Al0.1CoCrFeNi,0.024390244,0.243902439,0.243902439,0.243902439,0.243902439,0,0,0,0,0,0,0,0,0,0,0,0,0,0,0,0,0,0,0,0,5,7.99,-5.04,12.2,401.2921017,1538.71,4.38,2.3,0.1,8.12,AC,CW,,,,,,FCC,S,,FCC,FCC_SS,10.1016/j.actamat.2018.12.012
Alloy 0509,Al0.1CoCrFeNi,0.024390244,0.243902439,0.243902439,0.243902439,0.243902439,0,0,0,0,0,0,0,0,0,0,0,0,0,0,0,0,0,0,0,0,5,7.99,-5.04,12.2,401.2921017,1538.71,4.38,2.3,0.1,8.12,AC,CW,,,400,60,,FCC,S,,FCC,FCC_SS,10.1016/j.actamat.2018.12.012
Alloy 0510,Al0.1CoCrFeNi,0.024390244,0.243902439,0.243902439,0.243902439,0.243902439,0,0,0,0,0,0,0,0,0,0,0,0,0,0,0,0,0,0,0,0,5,7.99,-5.04,12.2,401.2921017,1538.71,4.38,2.3,0.1,8.12,AC,CW,,,600,60,,FCC,S,,FCC,FCC_SS,10.1016/j.actamat.2018.12.012
Alloy 0511,Al0.1CoCrFeNi,0.024390244,0.243902439,0.243902439,0.243902439,0.243902439,0,0,0,0,0,0,0,0,0,0,0,0,0,0,0,0,0,0,0,0,5,7.99,-5.04,12.2,401.2921017,1538.71,4.38,2.3,0.1,8.12,AC,CW,,,800,60,,FCC,S,,FCC,FCC_SS,10.1016/j.actamat.2018.12.012
Alloy 0512,CoCrFeMnNi,0,0.2,0.2,0.2,0.2,0,0.2,0,0,0,0,0,0,0,0,0,0,0,0,0,0,0,0,0,0,5,8.03,-4.16,13.38,467.623384,1801.2,5.79,0.92,0.14,8,AC,,,,,,,FCC,S,,FCC,FCC_SS,10.1016/j.msea.2019.04.025
Alloy 0513,CoCrFeMnNi,0,0.2,0.2,0.2,0.2,0,0.2,0,0,0,0,0,0,0,0,0,0,0,0,0,0,0,0,0,0,5,8.03,-4.16,13.38,467.623384,1801.2,5.79,0.92,0.14,8,AC,CW,1000,120,500,60,,FCC + Im,Im,,FCC + Im,Im,10.1016/j.msea.2019.04.025
Alloy 0514,CoCrFeMnNi,0,0.2,0.2,0.2,0.2,0,0.2,0,0,0,0,0,0,0,0,0,0,0,0,0,0,0,0,0,0,5,8.03,-4.16,13.38,467.623384,1801.2,5.79,0.92,0.14,8,AC,CW,1000,120,600,60,,FCC + Im,Im,,FCC + Im,Im,10.1016/j.msea.2019.04.025
Alloy 0515,CoCrFeMnNi,0,0.2,0.2,0.2,0.2,0,0.2,0,0,0,0,0,0,0,0,0,0,0,0,0,0,0,0,0,0,5,8.03,-4.16,13.38,467.623384,1801.2,5.79,0.92,0.14,8,AC,CW,1000,120,650,60,,FCC,S,,FCC,FCC_SS,10.1016/j.msea.2019.04.025
Alloy 0516,CoCrFeMnNi,0,0.2,0.2,0.2,0.2,0,0.2,0,0,0,0,0,0,0,0,0,0,0,0,0,0,0,0,0,0,5,8.03,-4.16,13.38,467.623384,1801.2,5.79,0.92,0.14,8,AC,CW,1000,120,700,60,,FCC,S,,FCC,FCC_SS,10.1016/j.msea.2019.04.025
Alloy 0517,CoCrFeMnNi,0,0.2,0.2,0.2,0.2,0,0.2,0,0,0,0,0,0,0,0,0,0,0,0,0,0,0,0,0,0,5,8.03,-4.16,13.38,467.623384,1801.2,5.79,0.92,0.14,8,AC,CW,1000,120,750,60,,FCC,S,,FCC,FCC_SS,10.1016/j.msea.2019.04.025
Alloy 0518,CoCrFeMnNi,0,0.2,0.2,0.2,0.2,0,0.2,0,0,0,0,0,0,0,0,0,0,0,0,0,0,0,0,0,0,5,8.03,-4.16,13.38,467.623384,1801.2,5.79,0.92,0.14,8,AC,CW,1000,120,800,60,,FCC,S,,FCC,FCC_SS,10.1016/j.msea.2019.04.025
Alloy 0519,AlCoCrFeNi2.1,0.163934426,0.163934426,0.163934426,0.163934426,0.344262295,0,0,0,0,0,0,0,0,0,0,0,0,0,0,0,0,0,0,0,0,5,7.08,-11.94,12.91,359.2352497,1381.25,1.79,5.38,0.12,7.7,AC,,,,,,,FCC + BCC,D,,FCC + BCC,FCC_PLUS_BCC,10.1016/j.intermet.2019.106601
Alloy 0520,AlCoCrFeNi2.1,0.163934426,0.163934426,0.163934426,0.163934426,0.344262295,0,0,0,0,0,0,0,0,0,0,0,0,0,0,0,0,0,0,0,0,5,7.08,-11.94,12.91,359.2352497,1381.25,1.79,5.38,0.12,7.7,AC,HW,,,400,20,,FCC + BCC,D,,FCC + BCC,FCC_PLUS_BCC,10.1016/j.intermet.2019.106601
Alloy 0521,AlCoCrFeNi2.1,0.163934426,0.163934426,0.163934426,0.163934426,0.344262295,0,0,0,0,0,0,0,0,0,0,0,0,0,0,0,0,0,0,0,0,5,7.08,-11.94,12.91,359.2352497,1381.25,1.79,5.38,0.12,7.7,AC,HW,,,800,60,,FCC + BCC,D,,FCC + BCC,FCC_PLUS_BCC,10.1016/j.intermet.2019.106601
Alloy 0522,AlCoCrFeNi2.1,0.163934426,0.163934426,0.163934426,0.163934426,0.344262295,0,0,0,0,0,0,0,0,0,0,0,0,0,0,0,0,0,0,0,0,5,7.08,-11.94,12.91,359.2352497,1381.25,1.79,5.38,0.12,7.7,AC,HW,,,1000,60,,FCC + BCC,D,,FCC + BCC,FCC_PLUS_BCC,10.1016/j.intermet.2019.106601
Alloy 0523,AlCoCrFeNi2.1,0.163934426,0.163934426,0.163934426,0.163934426,0.344262295,0,0,0,0,0,0,0,0,0,0,0,0,0,0,0,0,0,0,0,0,5,7.08,-11.94,12.91,359.2352497,1381.25,1.79,5.38,0.12,7.7,AC,HW,,,1200,60,,FCC + BCC,D,,FCC + BCC,FCC_PLUS_BCC,10.1016/j.intermet.2019.106601
Alloy 0524,AlCoCrFeNi2.1,0.163934426,0.163934426,0.163934426,0.163934426,0.344262295,0,0,0,0,0,0,0,0,0,0,0,0,0,0,0,0,0,0,0,0,5,7.08,-11.94,12.91,359.2352497,1381.25,1.79,5.38,0.12,7.7,AC,HW,,,600,20,,FCC + BCC,D,,FCC + BCC,FCC_PLUS_BCC,10.1016/j.msea.2019.138226
Alloy 0525,AlCoCrFeNi2.1,0.163934426,0.163934426,0.163934426,0.163934426,0.344262295,0,0,0,0,0,0,0,0,0,0,0,0,0,0,0,0,0,0,0,0,5,7.08,-11.94,12.91,359.2352497,1381.25,1.79,5.38,0.12,7.7,AC,HW,,,800,60,,FCC + BCC,D,,FCC + BCC,FCC_PLUS_BCC,10.1016/j.intermet.2019.106601
Alloy 0526,AlCoCrFeNi2.1,0.163934426,0.163934426,0.163934426,0.163934426,0.344262295,0,0,0,0,0,0,0,0,0,0,0,0,0,0,0,0,0,0,0,0,5,7.08,-11.94,12.91,359.2352497,1381.25,1.79,5.38,0.12,7.7,AC,HW,,,1000,60,,FCC + BCC,D,,FCC + BCC,FCC_PLUS_BCC,10.1016/j.intermet.2019.106601
Alloy 0527,AlCoCrFeNi2.1,0.163934426,0.163934426,0.163934426,0.163934426,0.344262295,0,0,0,0,0,0,0,0,0,0,0,0,0,0,0,0,0,0,0,0,5,7.08,-11.94,12.91,359.2352497,1381.25,1.79,5.38,0.12,7.7,AC,HW,,,1200,60,,FCC + BCC,D,,FCC + BCC,FCC_PLUS_BCC,10.1016/j.intermet.2019.106601
Alloy 0528,AlCoCrFeNi2.1,0.163934426,0.163934426,0.163934426,0.163934426,0.344262295,0,0,0,0,0,0,0,0,0,0,0,0,0,0,0,0,0,0,0,0,5,7.08,-11.94,12.91,359.2352497,1381.25,1.79,5.38,0.12,7.7,AC,HW,,,750,20,,FCC + BCC,D,,FCC + BCC,FCC_PLUS_BCC,10.1016/j.msea.2019.138226
Alloy 0529,AlCoCrFeNi2.1,0.163934426,0.163934426,0.163934426,0.163934426,0.344262295,0,0,0,0,0,0,0,0,0,0,0,0,0,0,0,0,0,0,0,0,5,7.08,-11.94,12.91,359.2352497,1381.25,1.79,5.38,0.12,7.7,AC,HW,,,800,60,,FCC + BCC,D,,FCC + BCC,FCC_PLUS_BCC,10.1016/j.intermet.2019.106601
Alloy 0530,AlCoCrFeNi2.1,0.163934426,0.163934426,0.163934426,0.163934426,0.344262295,0,0,0,0,0,0,0,0,0,0,0,0,0,0,0,0,0,0,0,0,5,7.08,-11.94,12.91,359.2352497,1381.25,1.79,5.38,0.12,7.7,AC,HW,,,1000,60,,FCC + BCC,D,,FCC + BCC,FCC_PLUS_BCC,10.1016/j.intermet.2019.106601
Alloy 0531,AlCoCrFeNi2.1,0.163934426,0.163934426,0.163934426,0.163934426,0.344262295,0,0,0,0,0,0,0,0,0,0,0,0,0,0,0,0,0,0,0,0,5,7.08,-11.94,12.91,359.2352497,1381.25,1.79,5.38,0.12,7.7,AC,HW,,,1200,60,,FCC + BCC,D,,FCC + BCC,FCC_PLUS_BCC,10.1016/j.intermet.2019.106601
Alloy 0532,Fe45Cr10V10Co10Ni25,0,0.1,0.1,0.45,0.25,0,0,0,0.1,0,0,0,0,0,0,0,0,0,0,0,0,0,0,0,0,5,7.929630605,-5.82,11.61262282,407.5763649,1559.303243,3.656286656,1.739286365,0.092714616,8.1,AC,CW,1100,360,900,10,,FCC,S,,FCC,FCC_SS,10.1038/s41598-019-39570-y
Alloy 0533,Fe45Cr10V10Co20Ni15,0,0.2,0.1,0.45,0.15,0,0,0,0.1,0,0,0,0,0,0,0,0,0,0,0,0,0,0,0,0,5,7.930000747,-5.36,11.85892612,408.475666,1564.215923,4.065146781,1.732527204,0.090138782,8,AC,CW,1100,360,900,10,,FCC,S,,FCC,FCC_SS,10.1038/s41598-019-39570-y
Alloy 0534,Fe45Cr10V10Co30Ni5,0,0.3,0.1,0.45,0.05,0,0,0,0.1,0,0,0,0,0,0,0,0,0,0,0,0,0,0,0,0,5,7.930370606,-4.9,11.06508518,411.0116893,1569.155413,4.160258434,1.724828537,0.087384209,7.9,AC,CW,1100,360,900,10,,FCC + BCC + Im,Im,,FCC + BCC + Im,Im,10.1038/s41598-019-39570-y
Alloy 0535,Fe45Cr10V10Co35,0,0.35,0.1,0.45,0,0,0,0,0.1,0,0,0,0,0,0,0,0,0,0,0,0,0,0,0,0,4,7.93055543,-4.67,9.87162138,418.0273851,1588.7,3.935648451,1.720623695,0.085934568,7.85,AC,CW,1100,360,900,10,,BCC + FCC + Im,Im,,FCC + BCC + Im,Im,10.1038/s41598-019-39570-y
Alloy 0536,AlCoCrFeNi,0.2,0.2,0.2,0.2,0.2,0,0,0,0,0,0,0,0,0,0,0,0,0,0,0,0,0,0,0,0,5,6.72,-12.32,13.38,437.2111258,1684.09,1.83,5.25,0.12,7.2,PM,,1100,10,,,,FCC + Im,Im,B2,FCC + Im,Im,10.1016/j.intermet.2018.09.011
Alloy 0537,Al19Co19Cr19Fe19Ni19Fe5,0.19,0.19,0.19,0.24,0.19,0,0,0,0,0,0,0,0,0,0,0,0,0,0,0,0,0,0,0,0,5,6.779539742,-11.6888,13.34191504,356.3513095,1372.431744,1.878311873,5.68775101,0.118057782,7.24,PM,,1100,10,,,,FCC + Im,Im,B2,FCC + Im,Im,10.1016/j.intermet.2018.09.011
Alloy 0538,Al17Co17Cr17Fe17Ni17Fe15,0.17,0.17,0.17,0.32,0.17,0,0,0,0,0,0,0,0,0,0,0,0,0,0,0,0,0,0,0,0,5,6.888932523,-10.4312,13.04996086,361.1366748,1389.294294,2.079802224,5.485776742,0.112695874,7.32,PM,,1100,10,,,,FCC + Im,Im,B2,FCC + Im,Im,10.1016/j.intermet.2018.09.011
Alloy 0539,Al16Co16Cr16Fe16Ni16Fe20,0.16,0.16,0.16,0.36,0.16,0,0,0,0,0,0,0,0,0,0,0,0,0,0,0,0,0,0,0,0,5,6.944083627,-9.8048,12.80964765,363.6705616,1397.747315,2.182972203,5.373010106,0.109824587,7.36,PM,,1100,10,,,,FCC + Im,Im,B2,FCC + Im,Im,10.1016/j.intermet.2018.09.011
Alloy 0540,AlCoCrFeNi,0.2,0.2,0.2,0.2,0.2,0,0,0,0,0,0,0,0,0,0,0,0,0,0,0,0,0,0,0,0,5,6.72,-12.32,13.38,437.2111258,1684.09,1.83,5.25,0.12,7.2,AC,,,,,,,BCC,S,,BCC,BCC_SS,10.1007/s11837-012-0366-5
Alloy 0541,AlCoCrFeNiTi0.5,0.181818182,0.181818182,0.181818182,0.181818182,0.181818182,0,0,0.090909091,0,0,0,0,0,0,0,0,0,0,0,0,0,0,0,0,0,6,6.44,-17.92,14.7,441.016415,1707.45,1.4,6.12,0.13,6.91,AC,,,,,,,BCC,S,,BCC,BCC_SS,10.1007/s11837-012-0366-5
Alloy 0542,Fe34Cr34Ni14Al14Co4,0.14,0.04,0.34,0.34,0.14,0,0,0,0,0,0,0,0,0,0,0,0,0,0,0,0,0,0,0,0,5,7.372379037,-7.5744,12.62984004,379.8481044,1458.906346,2.888096034,4.429915505,0.103058187,7.65,AC,,,,,,,BCC + Im,Im,B2,BCC + Im,Im,10.1016/j.msea.2018.01.034
Alloy 0545,Al0.5CoCrFeMnNi,0.090909091,0.181818182,0.181818182,0.181818182,0.181818182,0,0.181818182,0,0,0,0,0,0,0,0,0,0,0,0,0,0,0,0,0,0,6,7.600796932,-2.650887574,16.00634718,348.1272116,1354.62436,9.828678437,4.425912803,0.13887545,8.076923077,AC,CW,1200,360,1200,360,,FCC + BCC,D,,FCC + BCC,FCC_PLUS_BCC,10.1016/j.msea.2019.01.041
Alloy 0546,Cr20Fe6Co34Ni34Mo6,0,0.34,0.2,0.06,0.34,0,0,0,0,0,0.06,0,0,0,0,0,0,0,0,0,0,0,0,0,0,5,8.587067955,-4.2928,11.58277271,419.0245945,1602.912293,5.061964947,2.18471415,0.120166551,8.5,AC,CW,,,,,,FCC,S,,FCC,FCC_SS,10.1016/j.ijplas.2018.10.005
Alloy 0547,Cr20Fe6Co34Ni34Mo6,0,0.34,0.2,0.06,0.34,0,0,0,0,0,0.06,0,0,0,0,0,0,0,0,0,0,0,0,0,0,5,8.587067955,-4.2928,11.58277271,419.0245945,1602.912293,5.061964947,2.18471415,0.120166551,8.5,AC,HW,1200,2880,675,60,,FCC,S,,FCC,FCC_SS,10.1016/j.ijplas.2018.10.005
Alloy 0548,Cr20Fe6Co34Ni34Mo6,0,0.34,0.2,0.06,0.34,0,0,0,0,0,0.06,0,0,0,0,0,0,0,0,0,0,0,0,0,0,5,8.587067955,-4.2928,11.58277271,419.0245945,1602.912293,5.061964947,2.18471415,0.120166551,8.5,AC,HW,1200,2880,675,300,,FCC,S,,FCC,FCC_SS,10.1016/j.ijplas.2018.10.005
Alloy 0549,Cr20Fe6Co34Ni34Mo6,0,0.34,0.2,0.06,0.34,0,0,0,0,0,0.06,0,0,0,0,0,0,0,0,0,0,0,0,0,0,5,8.587067955,-4.2928,11.58277271,419.0245945,1602.912293,5.061964947,2.18471415,0.120166551,8.5,AC,HW,1200,2880,675,600,,FCC,S,,FCC,FCC_SS,10.1016/j.ijplas.2018.10.005
Alloy 0550,Cr20Fe6Co34Ni34Mo6,0,0.34,0.2,0.06,0.34,0,0,0,0,0,0.06,0,0,0,0,0,0,0,0,0,0,0,0,0,0,5,8.587067955,-4.2928,11.58277271,419.0245945,1602.912293,5.061964947,2.18471415,0.120166551,8.5,AC,HW,1200,2880,700,30,,FCC,S,,FCC,FCC_SS,10.1016/j.ijplas.2018.10.005
Alloy 0551,Cr20Fe6Co34Ni34Mo6,0,0.34,0.2,0.06,0.34,0,0,0,0,0,0.06,0,0,0,0,0,0,0,0,0,0,0,0,0,0,5,8.587067955,-4.2928,11.58277271,419.0245945,1602.912293,5.061964947,2.18471415,0.120166551,8.5,AC,HW,1200,2880,700,60,,FCC,S,,FCC,FCC_SS,10.1016/j.ijplas.2018.10.005
Alloy 0552,CoCrFeMnNi,0,0.2,0.2,0.2,0.2,0,0.2,0,0,0,0,0,0,0,0,0,0,0,0,0,0,0,0,0,0,5,8.03,-4.16,13.38,467.623384,1801.2,5.79,0.92,0.14,8,AC,CW,1200,3600,1000,600,,FCC,S,,FCC,FCC_SS,10.1016/j.jallcom.2019.04.296
Alloy 0553,AlCoCrNi,0.25,0.25,0.25,0,0.25,0,0,0,0,0,0,0,0,0,0,0,0,0,0,0,0,0,0,0,0,4,6.458459772,-15.5,11.52629192,357.2229537,1366.25,1.21910987,6.134075267,0.131624466,7,AC,,,,,,,BCC + Im,Im,B2,BCC + Im,Im,10.1016/j.jallcom.2018.11.057
Alloy 0554,AlCoCrFeNi,0.2,0.2,0.2,0.2,0.2,0,0,0,0,0,0,0,0,0,0,0,0,0,0,0,0,0,0,0,0,5,6.72,-12.32,13.38,437.2111258,1684.09,1.83,5.25,0.12,7.2,AC,,,,,,,BCC + Im,Im,B2,BCC + Im,Im,10.1016/j.jallcom.2018.11.057
Alloy 0555,CoCrNi,0,0.333333333,0.333333333,0,0.333333333,0,0,0,0,0,0,0,0,0,0,0,0,0,0,0,0,0,0,0,0,3,8.28,-4.89,9.13,499.23715,1892,3.54,1.12,0.11,8.33,AC,,1100,360,,,,FCC,S,,FCC,FCC_SS,10.1016/j.msea.2018.08.079
Alloy 0556,CoCrNi,0,0.333333333,0.333333333,0,0.333333333,0,0,0,0,0,0,0,0,0,0,0,0,0,0,0,0,0,0,0,0,3,8.28,-4.89,9.13,499.23715,1892,3.54,1.12,0.11,8.33,AC,,1100,360,900,60,HW,FCC,S,,FCC,FCC_SS,10.1016/j.msea.2018.08.079
Alloy 0557,V10Cr15Mn5Fe35Co10Ni25,0,0.1,0.15,0.35,0.25,0,0.05,0,0.1,0,0,0,0,0,0,0,0,0,0,0,0,0,0,0,0,6,7.871764882,-6.26,13.37699643,403.4622915,1554.05548,3.904556099,2.403624139,0.113643082,7.95,AC,CW,1100,360,900,60,HPT,FCC,S,,FCC,FCC_SS,10.1016/j.msea.2019.138604
Alloy 0558,V10Cr15Mn5Fe35Co10Ni25,0,0.1,0.15,0.35,0.25,0,0.05,0,0.1,0,0,0,0,0,0,0,0,0,0,0,0,0,0,0,0,6,7.871764882,-6.26,13.37699643,403.4622915,1554.05548,3.904556099,2.403624139,0.113643082,7.95,AC,CW,1100,360,800,60,HPT,FCC + Im,Im,Sigma,FCC + Im,Im,10.1016/j.msea.2019.138604
Alloy 0559,V10Cr15Mn5Fe35Co10Ni25,0,0.1,0.15,0.35,0.25,0,0.05,0,0.1,0,0,0,0,0,0,0,0,0,0,0,0,0,0,0,0,6,7.871764882,-6.26,13.37699643,403.4622915,1554.05548,3.904556099,2.403624139,0.113643082,7.95,AC,CW,1100,360,700,60,HPT,FCC + Im,Im,Sigma,FCC + Im,Im,10.1016/j.msea.2019.138604
Alloy 0560,V10Cr15Mn5Fe35Co10Ni25,0,0.1,0.15,0.35,0.25,0,0.05,0,0.1,0,0,0,0,0,0,0,0,0,0,0,0,0,0,0,0,6,7.871764882,-6.26,13.37699643,403.4622915,1554.05548,3.904556099,2.403624139,0.113643082,7.95,AC,CW,1100,360,700,10,HPT,FCC + Im,Im,Sigma,FCC + Im,Im,10.1016/j.msea.2019.138604
Alloy 0561,V10Cr15Mn5Fe35Co10Ni25,0,0.1,0.15,0.35,0.25,0,0.05,0,0.1,0,0,0,0,0,0,0,0,0,0,0,0,0,0,0,0,6,7.871764882,-6.26,13.37699643,403.4622915,1554.05548,3.904556099,2.403624139,0.113643082,7.95,AC,CW,1100,360,700,2,HPT,FCC + Im,Im,Sigma,FCC + Im,Im,10.1016/j.msea.2019.138604
Alloy 0562,V10Cr15Mn5Fe35Co10Ni25,0,0.1,0.15,0.35,0.25,0,0.05,0,0.1,0,0,0,0,0,0,0,0,0,0,0,0,0,0,0,0,6,7.871764882,-6.26,13.37699643,403.4622915,1554.05548,3.904556099,2.403624139,0.113643082,7.95,AC,CW,1100,360,600?,10,HPT,FCC + Im,Im,Sigma,FCC + Im,Im,10.1016/j.msea.2019.138604
Alloy 0563,Co17.5Cr12.5Fe55Ni10Mo5,0,0.175,0.125,0.55,0.1,0,0,0,0,0,0.05,0,0,0,0,0,0,0,0,0,0,0,0,0,0,5,8.202820612,-2.335,10.59100584,420.9001257,1603.994033,8.514279837,2.092874289,0.09995499,8.025,AC,CW,1200,360,900,60,,FCC + Laves,Im,Mu,FCC + Im,Im,10.1016/j.jallcom.2018.12.040
Alloy 0564,Co17.5Cr12.5Fe55Ni10Mo5,0,0.175,0.125,0.55,0.1,0,0,0,0,0,0.05,0,0,0,0,0,0,0,0,0,0,0,0,0,0,5,8.202820612,-2.335,10.59100584,420.9001257,1603.994033,8.514279837,2.092874289,0.09995499,8.025,AC,CW,1200,360,1000,60,,FCC,S,,FCC,FCC_SS,10.1016/j.jallcom.2018.12.040
Alloy 0565,Co17.5Cr12.5Fe55Ni10Mo5,0,0.175,0.125,0.55,0.1,0,0,0,0,0,0.05,0,0,0,0,0,0,0,0,0,0,0,0,0,0,5,8.202820612,-2.335,10.59100584,420.9001257,1603.994033,8.514279837,2.092874289,0.09995499,8.025,AC,CW,1200,360,1100,60,,FCC,S,,FCC,FCC_SS,10.1016/j.jallcom.2018.12.040
Alloy 0566,Co17.5Cr12.5Fe55Ni10Mo5,0,0.175,0.125,0.55,0.1,0,0,0,0,0,0.05,0,0,0,0,0,0,0,0,0,0,0,0,0,0,5,8.202820612,-2.335,10.59100584,420.9001257,1603.994033,8.514279837,2.092874289,0.09995499,8.025,AC,CW,1200,360,1200,60,,FCC,S,,FCC,FCC_SS,10.1016/j.jallcom.2018.12.040
Alloy 0567,Co18Cr12.5Fe55Ni7Mo7.5,0,0.180904523,0.120603015,0.552763819,0.070351759,0,0,0,0,0,0.075376884,0,0,0,0,0,0,0,0,0,0,0,0,0,0,5,8.252868013,-2.331,10.62440675,428.7501148,1634.117108,8.693085173,2.514010548,0.111132309,7.92,AC,CW,1200,360,900,60,,FCC + Laves,Im,Mu,FCC + Im,Im,10.1016/j.jallcom.2018.12.040
Alloy 0568,Co18Cr12.5Fe55Ni7Mo7.5,0,0.180904523,0.120603015,0.552763819,0.070351759,0,0,0,0,0,0.075376884,0,0,0,0,0,0,0,0,0,0,0,0,0,0,5,8.252868013,-2.331,10.62440675,428.7501148,1634.117108,8.693085173,2.514010548,0.111132309,7.92,AC,CW,1200,360,1000,60,,FCC + Laves,Im,Mu,FCC + Im,Im,10.1016/j.jallcom.2018.12.040
Alloy 0569,Co18Cr12.5Fe55Ni7Mo7.5,0,0.180904523,0.120603015,0.552763819,0.070351759,0,0,0,0,0,0.075376884,0,0,0,0,0,0,0,0,0,0,0,0,0,0,5,8.252868013,-2.331,10.62440675,428.7501148,1634.117108,8.693085173,2.514010548,0.111132309,7.92,AC,CW,1200,360,1100,60,,FCC,S,,FCC,FCC_SS,10.1016/j.jallcom.2018.12.040
Alloy 0570,Co18Cr12.5Fe55Ni7Mo7.5,0,0.180904523,0.120603015,0.552763819,0.070351759,0,0,0,0,0,0.075376884,0,0,0,0,0,0,0,0,0,0,0,0,0,0,5,8.252868013,-2.331,10.62440675,428.7501148,1634.117108,8.693085173,2.514010548,0.111132309,7.92,AC,CW,1200,360,1200,60,,FCC,S,,FCC,FCC_SS,10.1016/j.jallcom.2018.12.040
Alloy 0571,AlCoCrCuFeNi,0.166666667,0.166666667,0.166666667,0.166666667,0.166666667,0.166666667,0,0,0,0,0,0,0,0,0,0,0,0,0,0,0,0,0,0,0,6,7.07,-4.78,14.9,420.623371,1629.71,5.08,4.82,0.12,7.83,AC,HW,960,3000,,,,FCC+ BCC,D,,FCC + BCC,FCC_PLUS_BCC,10.1016/j.msea.2011.11.045
Alloy 0572,AlCoCrCuFeNi,0.166666667,0.166666667,0.166666667,0.166666667,0.166666667,0.166666667,0,0,0,0,0,0,0,0,0,0,0,0,0,0,0,0,0,0,0,6,7.07,-4.78,14.9,420.623371,1629.71,5.08,4.82,0.12,7.83,AC,HW,960,3000,,,,FCC+ BCC,D,,FCC + BCC,FCC_PLUS_BCC,10.1016/j.msea.2011.11.045
Alloy 0573,AlCoCrCuFeNi,0.166666667,0.166666667,0.166666667,0.166666667,0.166666667,0.166666667,0,0,0,0,0,0,0,0,0,0,0,0,0,0,0,0,0,0,0,6,7.07,-4.78,14.9,420.623371,1629.71,5.08,4.82,0.12,7.83,AC,HW,960,3000,,,,FCC+ BCC,D,,FCC + BCC,FCC_PLUS_BCC,10.1016/j.msea.2011.11.045
Alloy 0574,AlCoCrCuFeNi,0.166666667,0.166666667,0.166666667,0.166666667,0.166666667,0.166666667,0,0,0,0,0,0,0,0,0,0,0,0,0,0,0,0,0,0,0,6,7.07,-4.78,14.9,420.623371,1629.71,5.08,4.82,0.12,7.83,AC,HW,960,3000,,,,FCC+ BCC,D,,FCC + BCC,FCC_PLUS_BCC,10.1016/j.msea.2011.11.045
Alloy 0575,AlCoCrCuFeNi,0.166666667,0.166666667,0.166666667,0.166666667,0.166666667,0.166666667,0,0,0,0,0,0,0,0,0,0,0,0,0,0,0,0,0,0,0,6,7.07,-4.78,14.9,420.623371,1629.71,5.08,4.82,0.12,7.83,AC,HW,960,3000,,,,FCC+ BCC,D,,FCC + BCC,FCC_PLUS_BCC,10.1016/j.msea.2011.11.045
Alloy 0576,AlCoCrCuFeNi,0.166666667,0.166666667,0.166666667,0.166666667,0.166666667,0.166666667,0,0,0,0,0,0,0,0,0,0,0,0,0,0,0,0,0,0,0,6,7.07,-4.78,14.9,420.623371,1629.71,5.08,4.82,0.12,7.83,AC,HW,960,3000,,,,FCC+ BCC,D,,FCC + BCC,FCC_PLUS_BCC,10.1016/j.msea.2011.11.045
Alloy 0577,AlCoCrCuFeNi,0.166666667,0.166666667,0.166666667,0.166666667,0.166666667,0.166666667,0,0,0,0,0,0,0,0,0,0,0,0,0,0,0,0,0,0,0,6,7.07,-4.78,14.9,420.623371,1629.71,5.08,4.82,0.12,7.83,AC,HW,960,3000,,,,FCC + FCC + BCC,M,,FCC + BCC,FCC_PLUS_BCC,10.1016/j.msea.2011.11.045
Alloy 0578,AlCoCrCuFeNi,0.166666667,0.166666667,0.166666667,0.166666667,0.166666667,0.166666667,0,0,0,0,0,0,0,0,0,0,0,0,0,0,0,0,0,0,0,6,7.07,-4.78,14.9,420.623371,1629.71,5.08,4.82,0.12,7.83,AC,HW,960,3000,,,,FCC + FCC + BCC,M,,FCC + BCC,FCC_PLUS_BCC,10.1016/j.msea.2011.11.045
Alloy 0579,AlCoCrCuFeNi,0.166666667,0.166666667,0.166666667,0.166666667,0.166666667,0.166666667,0,0,0,0,0,0,0,0,0,0,0,0,0,0,0,0,0,0,0,6,7.07,-4.78,14.9,420.623371,1629.71,5.08,4.82,0.12,7.83,AC,HW,960,3000,,,,FCC + FCC + BCC,M,,FCC + BCC,FCC_PLUS_BCC,10.1016/j.msea.2011.11.045
Alloy 0580,AlCoCrCuFeNi,0.166666667,0.166666667,0.166666667,0.166666667,0.166666667,0.166666667,0,0,0,0,0,0,0,0,0,0,0,0,0,0,0,0,0,0,0,6,7.07,-4.78,14.9,420.623371,1629.71,5.08,4.82,0.12,7.83,AC,HW,960,3000,,,,FCC + FCC + BCC,M,,FCC + BCC,FCC_PLUS_BCC,10.1016/j.msea.2011.11.045
Alloy 0581,AlCoCrCuFeNi,0.166666667,0.166666667,0.166666667,0.166666667,0.166666667,0.166666667,0,0,0,0,0,0,0,0,0,0,0,0,0,0,0,0,0,0,0,6,7.07,-4.78,14.9,420.623371,1629.71,5.08,4.82,0.12,7.83,AC,HW,960,3000,,,,FCC + FCC + BCC,M,,FCC + BCC,FCC_PLUS_BCC,10.1016/j.msea.2011.11.045
Alloy 0582,AlCoCrCuFeNi,0.166666667,0.166666667,0.166666667,0.166666667,0.166666667,0.166666667,0,0,0,0,0,0,0,0,0,0,0,0,0,0,0,0,0,0,0,6,7.07,-4.78,14.9,420.623371,1629.71,5.08,4.82,0.12,7.83,AC,HW,960,3000,,,,FCC + FCC + BCC,M,,FCC + BCC,FCC_PLUS_BCC,10.1016/j.msea.2011.11.045
Alloy 0583,AlCoCrCuFeNi,0.166666667,0.166666667,0.166666667,0.166666667,0.166666667,0.166666667,0,0,0,0,0,0,0,0,0,0,0,0,0,0,0,0,0,0,0,6,7.07,-4.78,14.9,420.623371,1629.71,5.08,4.82,0.12,7.83,AC,HW,960,3000,,,,FCC + FCC + BCC,M,,FCC + BCC,FCC_PLUS_BCC,10.1016/j.msea.2011.11.045
Alloy 0584,AlMo0.5NbTa0.5TiZr,0.25,0,0,0,0,0,0,0.25,0,0,0.125,0.25,0,0.125,0,0,0,0,0,0,0,0,0,0,0,5,7.15,-16.84,14.53,560.6278523,2169.09,1.87,4.34,0.22,4.3,AC,,1400,120,1200,1440,,BCC1 + BCC2,D,,BCC,BCC_SS,10.1016/j.actamat.2014.01.029
Alloy 0585,AlMo0.5NbTa0.5TiZr,0.25,0,0,0,0,0,0,0.25,0,0,0.125,0.25,0,0.125,0,0,0,0,0,0,0,0,0,0,0,5,7.15,-16.84,14.53,560.6278523,2169.09,1.87,4.34,0.22,4.3,AC,,1400,120,1200,1440,,BCC1 + BCC2,D,,BCC,BCC_SS,10.1016/j.actamat.2014.01.029
Alloy 0586,AlMo0.5NbTa0.5TiZr,0.25,0,0,0,0,0,0,0.25,0,0,0.125,0.25,0,0.125,0,0,0,0,0,0,0,0,0,0,0,5,7.15,-16.84,14.53,560.6278523,2169.09,1.87,4.34,0.22,4.3,AC,,1400,120,1200,1440,,BCC1 + BCC2,D,,BCC,BCC_SS,10.1016/j.actamat.2014.01.029
Alloy 0587,Al0.4Hf0.6NbTaTiZr,0.08,0,0,0,0,0,0,0.2,0,0.2,0,0.2,0.12,0.2,0,0,0,0,0,0,0,0,0,0,0,6,9.09,-6.33,14.5,619.66987,2397.2,5.49,4.11,0.12,4.32,AC,,1400,120,1200,1440,,BCC,S,,BCC,BCC_SS,10.1016/j.actamat.2014.01.029
Alloy 0588,Al0.4Hf0.6NbTaTiZr,0.08,0,0,0,0,0,0,0.2,0,0.2,0,0.2,0.12,0.2,0,0,0,0,0,0,0,0,0,0,0,6,9.09,-6.33,14.5,619.66987,2397.2,5.49,4.11,0.12,4.32,AC,,1400,120,1200,1440,,BCC,S,,BCC,BCC_SS,10.1016/j.actamat.2014.01.029
Alloy 0589,Al0.4Hf0.6NbTaTiZr,0.08,0,0,0,0,0,0,0.2,0,0.2,0,0.2,0.12,0.2,0,0,0,0,0,0,0,0,0,0,0,6,9.09,-6.33,14.5,619.66987,2397.2,5.49,4.11,0.12,4.32,AC,,1400,120,1200,1440,,BCC,S,,BCC,BCC_SS,10.1016/j.actamat.2014.01.029
Alloy 0590,Al0.4Hf0.6NbTaTiZr,0.08,0,0,0,0,0,0,0.2,0,0.2,0,0.2,0.12,0.2,0,0,0,0,0,0,0,0,0,0,0,6,9.09,-6.33,14.5,619.66987,2397.2,5.49,4.11,0.12,4.32,AC,,1400,120,1200,1440,,BCC,S,,BCC,BCC_SS,10.1016/j.actamat.2014.01.029
Alloy 0591,HfNbTaTiZr,0,0,0,0,0,0,0,0.2,0,0.2,0,0.2,0.2,0.2,0,0,0,0,0,0,0,0,0,0,0,5,9.9,2.72,13.38,655.02398,2523,12.41,4.01,0.12,4.4,AC,,1200,180,,,,BCC,S,,BCC,BCC_SS,10.1016/j.jallcom.2011.02.171
Alloy 0592,AlMo0.5NbTa0.5TiZr,0.25,0,0,0,0,0,0,0.25,0,0,0.125,0.25,0,0.125,0,0,0,0,0,0,0,0,0,0,0,5,7.15,-16.84,14.53,560.6278523,2169.09,1.87,4.34,0.22,4.3,AC,,1400,120,1400,1440,,BCC+ Im,Im,B2,BCC + Im,Im,10.1007/s11837-014-1066-0
Alloy 0593,AlNb1.5Ta0.5Ti1.5Zr0.5,0.2,0,0,0,0,0,0,0.3,0,0.3,0,0.1,0,0.1,0,0,0,0,0,0,0,0,0,0,0,5,6.85,-15.12,12.51,556.3368171,2135.79,1.77,3.07,0.08,4.2,AC,,1400,120,1400,1440,,BCC,S,,BCC,BCC_SS,10.1007/s11837-014-1066-0
Alloy 0594,AlNb1.5Ta0.5Ti1.5Zr0.5,0.2,0,0,0,0,0,0,0.3,0,0.3,0,0.1,0,0.1,0,0,0,0,0,0,0,0,0,0,0,5,6.85,-15.12,12.51,556.3368171,2135.79,1.77,3.07,0.08,4.2,AC,,1400,120,1400,1440,,BCC,S,,BCC,BCC_SS,10.1007/s11837-014-1066-0
Alloy 0595,AlNb1.5Ta0.5Ti1.5Zr0.5,0.2,0,0,0,0,0,0,0.3,0,0.3,0,0.1,0,0.1,0,0,0,0,0,0,0,0,0,0,0,5,6.85,-15.12,12.51,556.3368171,2135.79,1.77,3.07,0.08,4.2,AC,,1400,120,1400,1440,,BCC,S,,BCC,BCC_SS,10.1007/s11837-014-1066-0
Alloy 0596,Al0.4Hf0.6NbTaTiZr,0.08,0,0,0,0,0,0,0.2,0,0.2,0,0.2,0.12,0.2,0,0,0,0,0,0,0,0,0,0,0,6,9.09,-6.33,14.5,619.66987,2397.2,5.49,4.11,0.12,4.32,AC,,1200,120,1200,1440,,BCC,S,,BCC,BCC_SS,10.1007/s11837-014-1066-0
Alloy 0597,Al0.4Hf0.6NbTaTiZr,0.08,0,0,0,0,0,0,0.2,0,0.2,0,0.2,0.12,0.2,0,0,0,0,0,0,0,0,0,0,0,6,9.09,-6.33,14.5,619.66987,2397.2,5.49,4.11,0.12,4.32,AC,,1200,120,1200,1440,,BCC,S,,BCC,BCC_SS,10.1007/s11837-014-1066-0
Alloy 0598,Al0.4Hf0.6NbTaTiZr,0.08,0,0,0,0,0,0,0.2,0,0.2,0,0.2,0.12,0.2,0,0,0,0,0,0,0,0,0,0,0,6,9.09,-6.33,14.5,619.66987,2397.2,5.49,4.11,0.12,4.32,AC,,1200,120,1200,1440,,BCC,S,,BCC,BCC_SS,10.1007/s11837-014-1066-0
Alloy 0599,Al0.3NbTaTi1.4Zr1.3,0.06,0,0,0,0,0,0,0.28,0,0.2,0,0.26,0,0.2,0,0,0,0,0,0,0,0,0,0,0,5,8.546797305,-5.040562466,12.82599837,581.4433955,2234.844498,6.381734885,4.754310304,0.10130303,4.395348837,AC,,1200,120,1200,1440,,BCC1 + BCC2,D,,BCC,BCC_SS,10.1007/s11837-014-1066-0
Alloy 0600,Al0.3NbTaTi1.4Zr1.3,0.06,0,0,0,0,0,0,0.28,0,0.2,0,0.26,0,0.2,0,0,0,0,0,0,0,0,0,0,0,5,8.546797305,-5.040562466,12.82599837,581.4433955,2234.844498,6.381734885,4.754310304,0.10130303,4.395348837,AC,,1200,120,1200,1440,,BCC1 + BCC2,D,,BCC,BCC_SS,10.1007/s11837-014-1066-0
Alloy 0601,Al0.3NbTaTi1.4Zr1.3,0.06,0,0,0,0,0,0,0.28,0,0.2,0,0.26,0,0.2,0,0,0,0,0,0,0,0,0,0,0,5,8.546797305,-5.040562466,12.82599837,581.4433955,2234.844498,6.381734885,4.754310304,0.10130303,4.395348837,AC,,1200,120,1200,1440,,BCC1 + BCC2,D,,BCC,BCC_SS,10.1007/s11837-014-1066-0
Alloy 0602,Al0.3NbTa0.8Ti1.4V0.2Zr1.3,0.06,0,0,0,0,0,0,0.28,0.04,0.2,0,0.26,0,0.16,0,0,0,0,0,0,0,0,0,0,0,6,7.71,-4.86,13.46,601.2169546,2316.49,6.41,4.5,0.11,4.34,AC,,1200,120,1200,1440,,BCC,S,,BCC,BCC_SS,10.1007/s11837-014-1066-0
Alloy 0603,Al0.3NbTa0.8Ti1.4V0.2Zr1.3,0.06,0,0,0,0,0,0,0.28,0.04,0.2,0,0.26,0,0.16,0,0,0,0,0,0,0,0,0,0,0,6,7.71,-4.86,13.46,601.2169546,2316.49,6.41,4.5,0.11,4.34,AC,,1200,120,1200,1440,,BCC,S,,BCC,BCC_SS,10.1007/s11837-014-1066-0
Alloy 0604,Al0.3NbTa0.8Ti1.4V0.2Zr1.3,0.06,0,0,0,0,0,0,0.28,0.04,0.2,0,0.26,0,0.16,0,0,0,0,0,0,0,0,0,0,0,6,7.71,-4.86,13.46,601.2169546,2316.49,6.41,4.5,0.11,4.34,AC,,1200,120,1200,1440,,BCC,S,,BCC,BCC_SS,10.1007/s11837-014-1066-0
Alloy 0605,Al0.5NbTa0.8Ti1.5V0.2Zr,0.1,0,0,0,0,0,0,0.3,0.04,0.2,0,0.2,0,0.16,0,0,0,0,0,0,0,0,0,0,0,6,7.56,-8.62,13.78,587.1169034,2264.97,3.62,4.23,0.1,4.3,AC,,1200,120,1200,1440,,BCC1 + BCC2,D,,BCC,BCC_SS,10.1007/s11837-014-1066-0
Alloy 0606,Al0.5NbTa0.8Ti1.5V0.2Zr,0.1,0,0,0,0,0,0,0.3,0.04,0.2,0,0.2,0,0.16,0,0,0,0,0,0,0,0,0,0,0,6,7.56,-8.62,13.78,587.1169034,2264.97,3.62,4.23,0.1,4.3,AC,,1200,120,1200,1440,,BCC1 + BCC2,D,,BCC,BCC_SS,10.1007/s11837-014-1066-0
Alloy 0607,Al0.5NbTa0.8Ti1.5V0.2Zr,0.1,0,0,0,0,0,0,0.3,0.04,0.2,0,0.2,0,0.16,0,0,0,0,0,0,0,0,0,0,0,6,7.56,-8.62,13.78,587.1169034,2264.97,3.62,4.23,0.1,4.3,AC,,1200,120,1200,1440,,BCC1 + BCC2,D,,BCC,BCC_SS,10.1007/s11837-014-1066-0
Alloy 0608,AlNbTiV,0.25,0,0,0,0,0,0,0.25,0.25,0.25,0,0,0,0,0,0,0,0,0,0,0,0,0,0,0,4,5.5,-16.25,11.53,510.3391989,1951.87,1.38,3.3,0.03,4.25,AC,,1200,1440,,,,BCC,S,,BCC,BCC_SS,10.1016/j.matlet.2014.11.162
Alloy 0609,AlNbTiV,0.25,0,0,0,0,0,0,0.25,0.25,0.25,0,0,0,0,0,0,0,0,0,0,0,0,0,0,0,4,5.5,-16.25,11.53,510.3391989,1951.87,1.38,3.3,0.03,4.25,AC,,1200,1440,,,,BCC,S,,BCC,BCC_SS,10.1016/j.matlet.2014.11.162
Alloy 0610,AlNbTiV,0.25,0,0,0,0,0,0,0.25,0.25,0.25,0,0,0,0,0,0,0,0,0,0,0,0,0,0,0,4,5.5,-16.25,11.53,510.3391989,1951.87,1.38,3.3,0.03,4.25,AC,,1200,1440,,,,BCC,S,,BCC,BCC_SS,10.1016/j.matlet.2014.11.162
Alloy 0611,AlNbTiV,0.25,0,0,0,0,0,0,0.25,0.25,0.25,0,0,0,0,0,0,0,0,0,0,0,0,0,0,0,4,5.5,-16.25,11.53,510.3391989,1951.87,1.38,3.3,0.03,4.25,AC,,1200,1440,,,,BCC,S,,BCC,BCC_SS,10.1016/j.matlet.2014.11.162
Alloy 0612,HfNbTiVZr,0,0,0,0,0,0,0,0.2,0.2,0.2,0,0.2,0.2,0,0,0,0,0,0,0,0,0,0,0,0,5,8.06,0.16,13.38,597.541552,2301.6,192.49,6.08,0.14,4.4,AC,,,,,,,BCC + Im,Im,anon,BCC + Im,Im,10.1016/j.ijrmhm.2014.07.009
Alloy 0613,HfNbTiVZr,0,0,0,0,0,0,0,0.2,0.2,0.2,0,0.2,0.2,0,0,0,0,0,0,0,0,0,0,0,0,5,8.06,0.16,13.38,597.541552,2301.6,192.49,6.08,0.14,4.4,AC,,,,300,600,,BCC,S,,BCC,BCC_SS,10.1016/j.ijrmhm.2014.07.009
Alloy 0614,HfNbTiVZr,0,0,0,0,0,0,0,0.2,0.2,0.2,0,0.2,0.2,0,0,0,0,0,0,0,0,0,0,0,0,5,8.06,0.16,13.38,597.541552,2301.6,192.49,6.08,0.14,4.4,AC,,,,500,600,,BCC,S,,BCC,BCC_SS,10.1016/j.ijrmhm.2014.07.009
Alloy 0615,HfNbTiVZr,0,0,0,0,0,0,0,0.2,0.2,0.2,0,0.2,0.2,0,0,0,0,0,0,0,0,0,0,0,0,5,8.06,0.16,13.38,597.541552,2301.6,192.49,6.08,0.14,4.4,AC,,,,700,600,,BCC,S,,BCC,BCC_SS,10.1016/j.ijrmhm.2014.07.009
Alloy 0616,HfNbTiVZr,0,0,0,0,0,0,0,0.2,0.2,0.2,0,0.2,0.2,0,0,0,0,0,0,0,0,0,0,0,0,5,8.06,0.16,13.38,597.541552,2301.6,192.49,6.08,0.14,4.4,AC,,,,900,600,,BCC + Im,Im,V2M  Laves,BCC + Im,Im,10.1016/j.ijrmhm.2014.07.009
Alloy 0617,CrHfNbTiZr,0,0,0.2,0,0,0,0,0.2,0,0.2,0,0.2,0.2,0,0,0,0,0,0,0,0,0,0,0,0,5,8.252868031,-4,13.38161053,529.5053322,2039.567895,7.736972532,8.626538583,0.144996552,4.6,AC,,,,,,,BCC + Im,Im,C15,BCC + Im,Im,10.1016/j.ijrmhm.2014.07.009
Alloy 0618,CrHfNbTiZr,0,0,0.2,0,0,0,0,0.2,0,0.2,0,0.2,0.2,0,0,0,0,0,0,0,0,0,0,0,0,5,8.252868031,-4,13.38161053,529.5053322,2039.567895,7.736972532,8.626538583,0.144996552,4.6,AC,,,,300,600,,BCC + Im,Im,C15,BCC + Im,Im,10.1016/j.ijrmhm.2014.07.009
Alloy 0619,CrHfNbTiZr,0,0,0.2,0,0,0,0,0.2,0,0.2,0,0.2,0.2,0,0,0,0,0,0,0,0,0,0,0,0,5,8.252868031,-4,13.38161053,529.5053322,2039.567895,7.736972532,8.626538583,0.144996552,4.6,AC,,,,500,600,,BCC + Im,Im,C15,BCC + Im,Im,10.1016/j.ijrmhm.2014.07.009
Alloy 0620,CrHfNbTiZr,0,0,0.2,0,0,0,0,0.2,0,0.2,0,0.2,0.2,0,0,0,0,0,0,0,0,0,0,0,0,5,8.252868031,-4,13.38161053,529.5053322,2039.567895,7.736972532,8.626538583,0.144996552,4.6,AC,,,,700,600,,BCC + Im,Im,C15,BCC + Im,Im,10.1016/j.ijrmhm.2014.07.009
Alloy 0621,CrHfNbTiZr,0,0,0.2,0,0,0,0,0.2,0,0.2,0,0.2,0.2,0,0,0,0,0,0,0,0,0,0,0,0,5,8.252868031,-4,13.38161053,529.5053322,2039.567895,7.736972532,8.626538583,0.144996552,4.6,AC,,,,900,600,,BCC + Im,Im,C15,BCC + Im,Im,10.1016/j.ijrmhm.2014.07.009
Alloy 0622,NbCrMo0.5Ta0.5TiZr,0,0,0.2,0,0,0,0,0.2,0,0.2,0.1,0.2,0,0.1,0,0,0,0,0,0,0,0,0,0,0,6,7.99,-4.92,14.53,625.078928,2418.4,7.14,7.13,0.22,4.9,AC,,1450,180,,,,BCC1 + BCC2 + Im,Im,C15,BCC + Im,Im,10.1016/j.msea.2011.09.033
Alloy 0623,NbCrMo0.5Ta0.5TiZr,0,0,0.2,0,0,0,0,0.2,0,0.2,0.1,0.2,0,0.1,0,0,0,0,0,0,0,0,0,0,0,6,7.99,-4.92,14.53,625.078928,2418.4,7.14,7.13,0.22,4.9,AC,,1450,180,,,,BCC1 + BCC2 + Im,Im,C15,BCC + Im,Im,10.1016/j.msea.2011.09.033
Alloy 0624,NbCrMo0.5Ta0.5TiZr,0,0,0.2,0,0,0,0,0.2,0,0.2,0.1,0.2,0,0.1,0,0,0,0,0,0,0,0,0,0,0,6,7.99,-4.92,14.53,625.078928,2418.4,7.14,7.13,0.22,4.9,AC,,1450,180,,,,BCC1 + BCC2 + Im,Im,C15,BCC + Im,Im,10.1016/j.msea.2011.09.033
Alloy 0625,NbCrMo0.5Ta0.5TiZr,0,0,0.2,0,0,0,0,0.2,0,0.2,0.1,0.2,0,0.1,0,0,0,0,0,0,0,0,0,0,0,6,7.99,-4.92,14.53,625.078928,2418.4,7.14,7.13,0.22,4.9,AC,,1450,180,,,,BCC1 + BCC2 + Im,Im,C15,BCC + Im,Im,10.1016/j.msea.2011.09.033
Alloy 0626,NbTiVZr,0,0,0,0,0,0,0,0.25,0.25,0.25,0,0.25,0,0,0,0,0,0,0,0,0,0,0,0,0,4,6.46,-0.25,11.53,588.437985,2250.5,103.76,6.03,0.12,4.5,AC,,1200,120,1200,1440,,BCC,S,,BCC,BCC_SS,10.1016/j.msea.2012.12.018
Alloy 0627,NbTiVZr,0,0,0,0,0,0,0,0.25,0.25,0.25,0,0.25,0,0,0,0,0,0,0,0,0,0,0,0,0,4,6.46,-0.25,11.53,588.437985,2250.5,103.76,6.03,0.12,4.5,AC,,1200,120,1200,1440,,BCC,S,,BCC,BCC_SS,10.1016/j.msea.2012.12.018
Alloy 0628,NbTiVZr,0,0,0,0,0,0,0,0.25,0.25,0.25,0,0.25,0,0,0,0,0,0,0,0,0,0,0,0,0,4,6.46,-0.25,11.53,588.437985,2250.5,103.76,6.03,0.12,4.5,AC,,1200,120,1200,1440,,BCC,S,,BCC,BCC_SS,10.1016/j.msea.2012.12.018
Alloy 0629,NbTiVZr,0,0,0,0,0,0,0,0.25,0.25,0.25,0,0.25,0,0,0,0,0,0,0,0,0,0,0,0,0,4,6.46,-0.25,11.53,588.437985,2250.5,103.76,6.03,0.12,4.5,AC,,1200,120,1200,1440,,BCC,S,,BCC,BCC_SS,10.1016/j.msea.2012.12.018
Alloy 0630,NbTiV2Zr,0,0,0,0,0,0,0,0.2,0.4,0.2,0,0.2,0,0,0,0,0,0,0,0,0,0,0,0,0,4,6.411901676,-0.96,11.07635214,511.2740006,1952,25.67348434,7.480507608,0.112889326,4.6,AC,,1200,120,1200,1440,,BCC1 + BCC2 + BCC3,M,,BCC,BCC_SS,10.1016/j.msea.2012.12.018
Alloy 0631,NbTiV3Zr,0,0,0,0,0,0,0,0.166666667,0.5,0.166666667,0,0.166666667,0,0,0,0,0,0,0,0,0,0,0,0,0,4,6.370234728,-1.444444444,10.33033108,510.015496,1941.666667,15.83985423,7.497465242,0.107703296,4.666666667,AC,,1200,120,1200,1440,,BCC1 + BCC2 + BCC3,M,,BCC,BCC_SS,10.1016/j.msea.2012.12.018
Alloy 0632,NbTiV4Zr,0,0,0,0,0,0,0,0.142857143,0.571428571,0.142857143,0,0.142857143,0,0,0,0,0,0,0,0,0,0,0,0,0,4,6.338674258,-1.632653061,9.592743656,509.5032603,1934.285714,12.96991103,7.369032927,0.102678416,4.714285714,AC,,1200,120,1200,1440,,BCC1 + BCC2 + BCC3,M,,BCC,BCC_SS,10.1016/j.msea.2012.12.018
Alloy 0633,NbTiV5Zr,0,0,0,0,0,0,0,0.125,0.625,0.125,0,0.125,0,0,0,0,0,0,0,0,0,0,0,0,0,4,6.313940928,-1.6875,8.925931309,509.3311725,1928.75,11.64681964,7.187440703,0.098075226,4.75,AC,,1200,120,1200,1440,,BCC1 + BCC2 + BCC3,M,,BCC,BCC_SS,10.1016/j.msea.2012.12.018
Alloy 0634,CrNbTiZr,0,0,0.25,0,0,0,0,0.25,0,0.25,0,0.25,0,0,0,0,0,0,0,0,0,0,0,0,0,4,6.64,-5,11.53,588.2371325,2249.75,5.19,7.84,0.12,4.75,AC,,1200,120,1200,1440,,BCC + Laves,Im,C15,BCC + Im,Im,10.1016/j.msea.2012.12.018
Alloy 0635,CrNbTiZr,0,0,0.25,0,0,0,0,0.25,0,0.25,0,0.25,0,0,0,0,0,0,0,0,0,0,0,0,0,4,6.64,-5,11.53,588.2371325,2249.75,5.19,7.84,0.12,4.75,AC,,1200,120,1200,1440,,BCC + Laves,Im,C15,BCC + Im,Im,10.1016/j.msea.2012.12.018
Alloy 0636,CrNbTiZr,0,0,0.25,0,0,0,0,0.25,0,0.25,0,0.25,0,0,0,0,0,0,0,0,0,0,0,0,0,4,6.64,-5,11.53,588.2371325,2249.75,5.19,7.84,0.12,4.75,AC,,1200,120,1200,1440,,BCC + Laves,Im,C15,BCC + Im,Im,10.1016/j.msea.2012.12.018
Alloy 0637,CrNbTiZr,0,0,0.25,0,0,0,0,0.25,0,0.25,0,0.25,0,0,0,0,0,0,0,0,0,0,0,0,0,4,6.64,-5,11.53,588.2371325,2249.75,5.19,7.84,0.12,4.75,AC,,1200,120,1200,1440,,BCC + Laves,Im,C15,BCC + Im,Im,10.1016/j.msea.2012.12.018
Alloy 0638,CrNbTiVZr,0,0,0.2,0,0,0,0,0.2,0.2,0.2,0,0.2,0,0,0,0,0,0,0,0,0,0,0,0,0,5,6.56,-4.64,13.38,580.609528,2236.4,6.45,7.67,0.12,4.8,AC,,1200,120,1200,1440,,BCC + Laves,Im,C15,BCC + Im,Im,10.1016/j.msea.2012.12.018
Alloy 0639,CrNbTiVZr,0,0,0.2,0,0,0,0,0.2,0.2,0.2,0,0.2,0,0,0,0,0,0,0,0,0,0,0,0,0,5,6.56,-4.64,13.38,580.609528,2236.4,6.45,7.67,0.12,4.8,AC,,1200,120,1200,1440,,BCC + Laves,Im,C15,BCC + Im,Im,10.1016/j.msea.2012.12.018
Alloy 0640,CrNbTiVZr,0,0,0.2,0,0,0,0,0.2,0.2,0.2,0,0.2,0,0,0,0,0,0,0,0,0,0,0,0,0,5,6.56,-4.64,13.38,580.609528,2236.4,6.45,7.67,0.12,4.8,AC,,1200,120,1200,1440,,BCC + Laves,Im,C15,BCC + Im,Im,10.1016/j.msea.2012.12.018
Alloy 0641,CrNbTiVZr,0,0,0.2,0,0,0,0,0.2,0.2,0.2,0,0.2,0,0,0,0,0,0,0,0,0,0,0,0,0,5,6.56,-4.64,13.38,580.609528,2236.4,6.45,7.67,0.12,4.8,AC,,1200,120,1200,1440,,BCC + Laves,Im,C15,BCC + Im,Im,10.1016/j.msea.2012.12.018
Alloy 0642,MoNbHfZrTi,0,0,0,0,0,0,0,0.2,0,0.2,0.2,0.2,0.2,0,0,0,0,0,0,0,0,0,0,0,0,5,8.702267947,-3.2,13.38161053,558.4887336,2151.20329,10.13804735,6.097271121,0.309554519,4.6,AC,,1100,600,,,,BCC,S,,BCC,BCC_SS,10.1016/j.matdes.2015.05.019
Alloy 0643,MoNbHfZrTi,0,0,0,0,0,0,0,0.2,0,0.2,0.2,0.2,0.2,0,0,0,0,0,0,0,0,0,0,0,0,5,8.702267947,-3.2,13.38161053,558.4887336,2151.20329,10.13804735,6.097271121,0.309554519,4.6,AC,,1100,600,,,,BCC,S,,BCC,BCC_SS,10.1016/j.matdes.2015.05.019
Alloy 0644,MoNbHfZrTi,0,0,0,0,0,0,0,0.2,0,0.2,0.2,0.2,0.2,0,0,0,0,0,0,0,0,0,0,0,0,5,8.702267947,-3.2,13.38161053,558.4887336,2151.20329,10.13804735,6.097271121,0.309554519,4.6,AC,,1100,600,,,,BCC,S,,BCC,BCC_SS,10.1016/j.matdes.2015.05.019
Alloy 0645,HfNbTaTiZr,0,0,0,0,0,0,0,0.2,0,0.2,0,0.2,0.2,0.2,0,0,0,0,0,0,0,0,0,0,0,5,9.9,2.72,13.38,655.02398,2523,12.41,4.01,0.12,4.4,AC,,1200,60,1200,1440,,BCC,S,,BCC,BCC_SS,10.1007/s10853-012-6260-2
Alloy 0646,HfNbTaTiZr,0,0,0,0,0,0,0,0.2,0,0.2,0,0.2,0.2,0.2,0,0,0,0,0,0,0,0,0,0,0,5,9.9,2.72,13.38,655.02398,2523,12.41,4.01,0.12,4.4,AC,,1200,60,1200,1440,,BCC,S,,BCC,BCC_SS,10.1007/s10853-012-6260-2
Alloy 0647,HfNbTaTiZr,0,0,0,0,0,0,0,0.2,0,0.2,0,0.2,0.2,0.2,0,0,0,0,0,0,0,0,0,0,0,5,9.9,2.72,13.38,655.02398,2523,12.41,4.01,0.12,4.4,AC,,1200,60,1200,1440,,BCC,S,,BCC,BCC_SS,10.1007/s10853-012-6260-2
Alloy 0648,HfNbTaTiZr,0,0,0,0,0,0,0,0.2,0,0.2,0,0.2,0.2,0.2,0,0,0,0,0,0,0,0,0,0,0,5,9.9,2.72,13.38,655.02398,2523,12.41,4.01,0.12,4.4,AC,,1200,60,1200,1440,,BCC,S,,BCC,BCC_SS,10.1007/s10853-012-6260-2
Alloy 0649,HfNbTaTiZr,0,0,0,0,0,0,0,0.2,0,0.2,0,0.2,0.2,0.2,0,0,0,0,0,0,0,0,0,0,0,5,9.9,2.72,13.38,655.02398,2523,12.41,4.01,0.12,4.4,AC,,1200,60,1200,1440,,BCC,S,,BCC,BCC_SS,10.1007/s10853-012-6260-2
Alloy 0650,HfNbTaTiZr,0,0,0,0,0,0,0,0.2,0,0.2,0,0.2,0.2,0.2,0,0,0,0,0,0,0,0,0,0,0,5,9.9,2.72,13.38,655.02398,2523,12.41,4.01,0.12,4.4,AC,,1200,60,1200,1440,,BCC,S,,BCC,BCC_SS,10.1007/s10853-012-6260-2
Alloy 0651,HfNbTaTiZr,0,0,0,0,0,0,0,0.2,0,0.2,0,0.2,0.2,0.2,0,0,0,0,0,0,0,0,0,0,0,5,9.9,2.72,13.38,655.02398,2523,12.41,4.01,0.12,4.4,AC,CW,1200,120,,,,BCC,S,,BCC,BCC_SS,10.1016/j.jallcom.2015.07.209
Alloy 0652,HfNbTaTiZr,0,0,0,0,0,0,0,0.2,0,0.2,0,0.2,0.2,0.2,0,0,0,0,0,0,0,0,0,0,0,5,9.9,2.72,13.38,655.02398,2523,12.41,4.01,0.12,4.4,AC,CW,1200,120,800,120,,BCC1 + BCC2,D,,BCC,BCC_SS,10.1016/j.jallcom.2015.07.209
Alloy 0653,HfNbTaTiZr,0,0,0,0,0,0,0,0.2,0,0.2,0,0.2,0.2,0.2,0,0,0,0,0,0,0,0,0,0,0,5,9.9,2.72,13.38,655.02398,2523,12.41,4.01,0.12,4.4,AC,CW,1200,120,1000,120,,BCC,S,,BCC,BCC_SS,10.1016/j.jallcom.2015.07.209
Alloy 0654,HfNbTaTiZr,0,0,0,0,0,0,0,0.2,0,0.2,0,0.2,0.2,0.2,0,0,0,0,0,0,0,0,0,0,0,5,9.9,2.72,13.38,655.02398,2523,12.41,4.01,0.12,4.4,AC,CW,1200,120,1200,1440,,BCC,S,,BCC,BCC_SS,10.1016/j.jallcom.2015.07.209
Alloy 0655,MoNbTaVW,0,0,0,0,0,0,0,0,0.2,0.2,0.2,0,0,0.2,0.2,0,0,0,0,0,0,0,0,0,0,5,12.36,-4.64,13.38,769.197496,2962.8,8.54,3.21,0.34,5.4,AC,,,,1400,1140,,BCC,S,,BCC,BCC_SS,10.1016/j.intermet.2011.01.004
Alloy 0656,MoNbTaVW,0,0,0,0,0,0,0,0,0.2,0.2,0.2,0,0,0.2,0.2,0,0,0,0,0,0,0,0,0,0,5,12.36,-4.64,13.38,769.197496,2962.8,8.54,3.21,0.34,5.4,AC,,,,1400,1140,,BCC,S,,BCC,BCC_SS,10.1016/j.intermet.2011.01.004
Alloy 0657,MoNbTaVW,0,0,0,0,0,0,0,0,0.2,0.2,0.2,0,0,0.2,0.2,0,0,0,0,0,0,0,0,0,0,5,12.36,-4.64,13.38,769.197496,2962.8,8.54,3.21,0.34,5.4,AC,,,,1400,1140,,BCC,S,,BCC,BCC_SS,10.1016/j.intermet.2011.01.004
Alloy 0658,MoNbTaVW,0,0,0,0,0,0,0,0,0.2,0.2,0.2,0,0,0.2,0.2,0,0,0,0,0,0,0,0,0,0,5,12.36,-4.64,13.38,769.197496,2962.8,8.54,3.21,0.34,5.4,AC,,,,1400,1140,,BCC,S,,BCC,BCC_SS,10.1016/j.intermet.2011.01.004
Alloy 0659,MoNbTaVW,0,0,0,0,0,0,0,0,0.2,0.2,0.2,0,0,0.2,0.2,0,0,0,0,0,0,0,0,0,0,5,12.36,-4.64,13.38,769.197496,2962.8,8.54,3.21,0.34,5.4,AC,,,,1400,1140,,BCC,S,,BCC,BCC_SS,10.1016/j.intermet.2011.01.004
Alloy 0660,MoNbTaVW,0,0,0,0,0,0,0,0,0.2,0.2,0.2,0,0,0.2,0.2,0,0,0,0,0,0,0,0,0,0,5,12.36,-4.64,13.38,769.197496,2962.8,8.54,3.21,0.34,5.4,AC,,,,1400,1140,,BCC,S,,BCC,BCC_SS,10.1016/j.intermet.2011.01.004
Alloy 0661,NbMoTaW,0,0,0,0,0,0,0,0,0,0.25,0.25,0,0,0.25,0.25,0,0,0,0,0,0,0,0,0,0,4,13.64,-6.5,11.53,825.6503925,3157.75,5.6,2.27,0.36,5.5,AC,,,,1200,1440,,BCC,S,,BCC,BCC_SS,10.1016/j.intermet.2017.01.007
Alloy 0662,NbMoTaW,0,0,0,0,0,0,0,0,0,0.25,0.25,0,0,0.25,0.25,0,0,0,0,0,0,0,0,0,0,4,13.64,-6.5,11.53,825.6503925,3157.75,5.6,2.27,0.36,5.5,AC,,,,1200,1440,,BCC,S,,BCC,BCC_SS,10.1016/j.intermet.2017.01.007
Alloy 0663,NbMoTaW,0,0,0,0,0,0,0,0,0,0.25,0.25,0,0,0.25,0.25,0,0,0,0,0,0,0,0,0,0,4,13.64,-6.5,11.53,825.6503925,3157.75,5.6,2.27,0.36,5.5,AC,,,,1200,1440,,BCC,S,,BCC,BCC_SS,10.1016/j.intermet.2017.01.007
Alloy 0664,NbMoTaW,0,0,0,0,0,0,0,0,0,0.25,0.25,0,0,0.25,0.25,0,0,0,0,0,0,0,0,0,0,4,13.64,-6.5,11.53,825.6503925,3157.75,5.6,2.27,0.36,5.5,AC,,,,1200,1440,,BCC,S,,BCC,BCC_SS,10.1016/j.intermet.2017.01.007
