Repository: DataScienceTempleFirst/EDS

File: spring2022/week13_14/data/high_entropy_alloys.csv (part 5 of 9)
Alloy ID,Alloy ,Al,Co,Cr,Fe,Ni,Cu,Mn,Ti,V,Nb,Mo,Zr,Hf,Ta,W,C,Mg,Zn,Si,Re,N,Sc,Li,Sn,Be,Num_of_Elem,Density_calc,dHmix,dSmix,dGmix,Tm,n.Para,Atom.Size.Diff,Elect.Diff,VEC,Sythesis_Route,Hot-Cold_Working,Homogenization_Temp,Homogenization_Time,Annealing_Temp,Annealing_Time_(min),HPR,Microstructure_,Multiphase,IM_Structure,Microstructure,Phases,References
Alloy 0665,NbMoTaW,0,0,0,0,0,0,0,0,0,0.25,0.25,0,0,0.25,0.25,0,0,0,0,0,0,0,0,0,0,4,13.64,-6.5,11.53,825.6503925,3157.75,5.6,2.27,0.36,5.5,AC,,,,1200,1440,,BCC,S,,BCC,BCC_SS,10.1016/j.intermet.2017.01.007
Alloy 0666,VNbMoTaW,0,0,0,0,0,0,0,0,0.2,0.2,0.2,0,0,0.2,0.2,0,0,0,0,0,0,0,0,0,0,5,12.36,-4.64,13.38,769.197496,2962.8,8.54,3.21,0.34,5.4,AC,,,,1200,1440,,BCC,S,,BCC,BCC_SS,10.1016/j.intermet.2017.01.007
Alloy 0667,VNbMoTaW,0,0,0,0,0,0,0,0,0.2,0.2,0.2,0,0,0.2,0.2,0,0,0,0,0,0,0,0,0,0,5,12.36,-4.64,13.38,769.197496,2962.8,8.54,3.21,0.34,5.4,AC,,,,1200,1440,,BCC,S,,BCC,BCC_SS,10.1016/j.intermet.2017.01.007
Alloy 0668,VNbMoTaW,0,0,0,0,0,0,0,0,0.2,0.2,0.2,0,0,0.2,0.2,0,0,0,0,0,0,0,0,0,0,5,12.36,-4.64,13.38,769.197496,2962.8,8.54,3.21,0.34,5.4,AC,,,,1200,1440,,BCC,S,,BCC,BCC_SS,10.1016/j.intermet.2017.01.007
Alloy 0669,VNbMoTaW,0,0,0,0,0,0,0,0,0.2,0.2,0.2,0,0,0.2,0.2,0,0,0,0,0,0,0,0,0,0,5,12.36,-4.64,13.38,769.197496,2962.8,8.54,3.21,0.34,5.4,AC,,,,1200,1440,,BCC,S,,BCC,BCC_SS,10.1016/j.intermet.2017.01.007
Alloy 0670,VNbMoTaW,0,0,0,0,0,0,0,0,0.2,0.2,0.2,0,0,0.2,0.2,0,0,0,0,0,0,0,0,0,0,5,12.36,-4.64,13.38,769.197496,2962.8,8.54,3.21,0.34,5.4,AC,,,,1200,1440,,BCC,S,,BCC,BCC_SS,10.1016/j.intermet.2017.01.007
Alloy 0671,Al7.5CoCrNi,0.714285714,0.095238095,0.095238095,0,0.095238095,0,0,0,0,0,0,0,0,0,0,0,0,0,0,0,0,0,0,0,0,4,3.899333313,-14.27664399,7.584109888,246.5697241,929.047619,0.638637404,6.003747224,0.11075089,4.523809524,AC,CW,1000,1440,900,30,,FCC + Im,Im,B2,FCC + Im,Im,10.1016/j.jallcom.2019.06.005
Alloy 0672,CrMnFeCoNi,0,0.2,0.2,0.2,0.2,0,0.2,0,0,0,0,0,0,0,0,0,0,0,0,0,0,0,0,0,0,5,8.03,-4.16,13.38,467.623384,1801.2,5.79,0.92,0.14,8,AC,CW,1200,2880,950,60,,FCC,S,,FCC,FCC_SS,10.1016/j.actamat.2017.02.036
Alloy 0673,(CoCrNi)94Al3Ti3,0.03,0.313333333,0.313333333,0,0.313333333,0,0,0.03,0,0,0,0,0,0,0,0,0,0,0,0,0,0,0,0,0,5,7.887276237,-8.977422222,10.81920964,404.8363387,1544.145609,2.190127822,3.751220236,0.12265523,8.043333333,AC,CW,1200,120,800,120,,FCC + Im,Im,L12,FCC + Im,Im,10.1016/j.actamat.2017.07.029
Alloy 0674,FeCoNiCr,0,0.25,0.25,0.25,0.25,0,0,0,0,0,0,0,0,0,0,0,0,0,0,0,0,0,0,0,0,4,8.19,-3.75,11.53,414.4320773,1585,5.71,0.3,0.1,8.25,AC,,1200,240,,,,FCC + Im,Im,anon,FCC + Im,Im,10.1016/j.actamat.2015.08.076
Alloy 0675,(FeCoNiCr)94Ti2Al4,0.04,0.235,0.235,0.235,0.235,0,0,0.02,0,0,0,0,0,0,0,0,0,0,0,0,0,0,0,0,0,6,7.767598763,-7.3763,13.03936365,396.2312503,1524.225483,3.177288416,3.706237868,0.109201648,7.955,AC,,1200,240,,,,FCC + Im,Im,anon,FCC + Im,Im,10.1016/j.actamat.2015.08.076
Alloy 0676,(FeCoNiCr)94Ti2Al4,0.04,0.235,0.235,0.235,0.235,0,0,0.02,0,0,0,0,0,0,0,0,0,0,0,0,0,0,0,0,0,6,7.767598763,-7.3763,13.03936365,396.2312503,1524.225483,3.177288416,3.706237868,0.109201648,7.955,AC,CW,1200,240,750,1080,,FCC + Im,Im,L12,FCC + Im,Im,10.1016/j.actamat.2015.08.076
Alloy 0677,(FeCoNiCr)94Ti2Al4,0.04,0.235,0.235,0.235,0.235,0,0,0.02,0,0,0,0,0,0,0,0,0,0,0,0,0,0,0,0,0,6,7.767598763,-7.3763,13.03936365,396.2312503,1524.225483,3.177288416,3.706237868,0.109201648,7.955,AC,CW,1200,240,650,240,,FCC + Im,Im,L13,FCC + Im,Im,10.1016/j.actamat.2015.08.076
Alloy 0678,Al0.5CoCrCuFeNi,0.090909091,0.181818182,0.181818182,0.181818182,0.181818182,0.181818182,0,0,0,0,0,0,0,0,0,0,0,0,0,0,0,0,0,0,0,6,7.62,-1.52,14.7,437.30038,1693,16.36,3.82,0.11,8.27,AC,CW,,,,,,FCC + im,Im,L12,FCC + Im,Im,10.1016/j.jallcom.2009.10.088
Alloy 0679,Al0.5CoCrCuFeNi,0.090909091,0.181818182,0.181818182,0.181818182,0.181818182,0.181818182,0,0,0,0,0,0,0,0,0,0,0,0,0,0,0,0,0,0,0,6,7.62,-1.52,14.7,437.30038,1693,16.36,3.82,0.11,8.27,AC,CW,,,,,,FCC + im,Im,L12,FCC + Im,Im,10.1016/j.jallcom.2009.10.088
Alloy 0680,Al0.5CoCrCuFeNi,0.090909091,0.181818182,0.181818182,0.181818182,0.181818182,0.181818182,0,0,0,0,0,0,0,0,0,0,0,0,0,0,0,0,0,0,0,6,7.62,-1.52,14.7,437.30038,1693,16.36,3.82,0.11,8.27,AC,CW,,,,,,FCC + im,Im,L12,FCC + Im,Im,10.1016/j.jallcom.2009.10.088
Alloy 0681,Al0.5CoCrCuFeNi,0.090909091,0.181818182,0.181818182,0.181818182,0.181818182,0.181818182,0,0,0,0,0,0,0,0,0,0,0,0,0,0,0,0,0,0,0,6,7.62,-1.52,14.7,437.30038,1693,16.36,3.82,0.11,8.27,AC,CW,,,,,,FCC + im,Im,L12,FCC + Im,Im,10.1016/j.jallcom.2009.10.088
Alloy 0682,Al0.5CoCrCuFeNi,0.090909091,0.181818182,0.181818182,0.181818182,0.181818182,0.181818182,0,0,0,0,0,0,0,0,0,0,0,0,0,0,0,0,0,0,0,6,7.62,-1.52,14.7,437.30038,1693,16.36,3.82,0.11,8.27,AC,CW,,,,,,FCC + im,Im,L12,FCC + Im,Im,10.1016/j.jallcom.2009.10.088
Alloy 0683,Al0.5CoCrCuFeNi,0.090909091,0.181818182,0.181818182,0.181818182,0.181818182,0.181818182,0,0,0,0,0,0,0,0,0,0,0,0,0,0,0,0,0,0,0,6,7.62,-1.52,14.7,437.30038,1693,16.36,3.82,0.11,8.27,AC,CW,,,,,,FCC + im,Im,L12,FCC + Im,Im,10.1016/j.jallcom.2009.10.088
Alloy 0684,Al0.5CoCrCuFeNi,0.090909091,0.181818182,0.181818182,0.181818182,0.181818182,0.181818182,0,0,0,0,0,0,0,0,0,0,0,0,0,0,0,0,0,0,0,6,7.62,-1.52,14.7,437.30038,1693,16.36,3.82,0.11,8.27,AC,CW,,,,,,FCC + im,Im,L12,FCC + Im,Im,10.1016/j.jallcom.2009.10.088
Alloy 0685,Al0.5CoCrCuFeNi,0.090909091,0.181818182,0.181818182,0.181818182,0.181818182,0.181818182,0,0,0,0,0,0,0,0,0,0,0,0,0,0,0,0,0,0,0,6,7.62,-1.52,14.7,437.30038,1693,16.36,3.82,0.11,8.27,AC,CW,,,,,,FCC + im,Im,L12,FCC + Im,Im,10.1016/j.jallcom.2009.10.088
Alloy 0686,Al0.5CoCrCuFeNi,0.090909091,0.181818182,0.181818182,0.181818182,0.181818182,0.181818182,0,0,0,0,0,0,0,0,0,0,0,0,0,0,0,0,0,0,0,6,7.62,-1.52,14.7,437.30038,1693,16.36,3.82,0.11,8.27,AC,CW,1000,360,900,300,,FCC + Im,Im,L12,FCC + Im,Im,10.1016/j.jallcom.2009.10.088
Alloy 0687,Al0.5CoCrCuFeNi,0.090909091,0.181818182,0.181818182,0.181818182,0.181818182,0.181818182,0,0,0,0,0,0,0,0,0,0,0,0,0,0,0,0,0,0,0,6,7.62,-1.52,14.7,437.30038,1693,16.36,3.82,0.11,8.27,AC,CW,1000,360,900,300,,FCC + Im,Im,L12,FCC + Im,Im,10.1016/j.jallcom.2009.10.088
Alloy 0688,Al0.5CoCrCuFeNi,0.090909091,0.181818182,0.181818182,0.181818182,0.181818182,0.181818182,0,0,0,0,0,0,0,0,0,0,0,0,0,0,0,0,0,0,0,6,7.62,-1.52,14.7,437.30038,1693,16.36,3.82,0.11,8.27,AC,CW,1000,360,900,300,,FCC + Im,Im,L12,FCC + Im,Im,10.1016/j.jallcom.2009.10.088
Alloy 0689,Al0.5CoCrCuFeNi,0.090909091,0.181818182,0.181818182,0.181818182,0.181818182,0.181818182,0,0,0,0,0,0,0,0,0,0,0,0,0,0,0,0,0,0,0,6,7.62,-1.52,14.7,437.30038,1693,16.36,3.82,0.11,8.27,AC,CW,1000,360,900,300,,FCC + Im,Im,L12,FCC + Im,Im,10.1016/j.jallcom.2009.10.088
Alloy 0690,Al0.5CoCrCuFeNi,0.090909091,0.181818182,0.181818182,0.181818182,0.181818182,0.181818182,0,0,0,0,0,0,0,0,0,0,0,0,0,0,0,0,0,0,0,6,7.62,-1.52,14.7,437.30038,1693,16.36,3.82,0.11,8.27,AC,CW,1000,360,900,300,,FCC + Im,Im,L12,FCC + Im,Im,10.1016/j.jallcom.2009.10.088
Alloy 0691,Al0.5CoCrCuFeNi,0.090909091,0.181818182,0.181818182,0.181818182,0.181818182,0.181818182,0,0,0,0,0,0,0,0,0,0,0,0,0,0,0,0,0,0,0,6,7.62,-1.52,14.7,437.30038,1693,16.36,3.82,0.11,8.27,AC,CW,1000,360,900,300,,FCC + Im,Im,L12,FCC + Im,Im,10.1016/j.jallcom.2009.10.088
Alloy 0692,Al0.5CoCrCuFeNi,0.090909091,0.181818182,0.181818182,0.181818182,0.181818182,0.181818182,0,0,0,0,0,0,0,0,0,0,0,0,0,0,0,0,0,0,0,6,7.62,-1.52,14.7,437.30038,1693,16.36,3.82,0.11,8.27,AC,CW,1000,360,900,300,,FCC + Im,Im,L12,FCC + Im,Im,10.1016/j.jallcom.2009.10.088
Alloy 0693,CoCrNi,0,0.333333333,0.333333333,0,0.333333333,0,0,0,0,0,0,0,0,0,0,0,0,0,0,0,0,0,0,0,0,3,8.28,-4.89,9.13,499.23715,1892,3.54,1.12,0.11,8.33,AC,CW,1200,1440,1000,60,,FCC,S,,FCC,FCC_SS,10.1016/j.actamat.2014.08.026
Alloy 0694,CoCrNi,0,0.333333333,0.333333333,0,0.333333333,0,0,0,0,0,0,0,0,0,0,0,0,0,0,0,0,0,0,0,0,3,8.28,-4.89,9.13,499.23715,1892,3.54,1.12,0.11,8.33,AC,CW,1200,1440,1000,60,,FCC,S,,FCC,FCC_SS,10.1016/j.actamat.2014.08.026
Alloy 0695,CoCrNi,0,0.333333333,0.333333333,0,0.333333333,0,0,0,0,0,0,0,0,0,0,0,0,0,0,0,0,0,0,0,0,3,8.28,-4.89,9.13,499.23715,1892,3.54,1.12,0.11,8.33,AC,CW,1200,1440,1000,60,,FCC,S,,FCC,FCC_SS,10.1016/j.actamat.2014.08.026
Alloy 0696,CoCrNi,0,0.333333333,0.333333333,0,0.333333333,0,0,0,0,0,0,0,0,0,0,0,0,0,0,0,0,0,0,0,0,3,8.28,-4.89,9.13,499.23715,1892,3.54,1.12,0.11,8.33,AC,CW,1200,1440,1000,60,,FCC,S,,FCC,FCC_SS,10.1016/j.actamat.2014.08.026
Alloy 0697,CoCrNi,0,0.333333333,0.333333333,0,0.333333333,0,0,0,0,0,0,0,0,0,0,0,0,0,0,0,0,0,0,0,0,3,8.28,-4.89,9.13,499.23715,1892,3.54,1.12,0.11,8.33,AC,CW,1200,1440,1000,60,,FCC,S,,FCC,FCC_SS,10.1016/j.actamat.2014.08.026
Alloy 0698,CoMnNi,0,0.333333333,0,0,0.333333333,0,0.333333333,0,0,0,0,0,0,0,0,0,0,0,0,0,0,0,0,0,0,3,8.372634415,-5.777777778,9.134370237,368.7904174,1397.666667,2.641475428,3.73468262,0.163095064,8.666666667,AC,CW,1100,1440,1000,60,,FCC,S,,FCC,FCC_SS,10.1016/j.actamat.2014.08.026
Alloy 0699,CoMnNi,0,0.333333333,0,0,0.333333333,0,0.333333333,0,0,0,0,0,0,0,0,0,0,0,0,0,0,0,0,0,0,3,8.372634415,-5.777777778,9.134370237,368.7904174,1397.666667,2.641475428,3.73468262,0.163095064,8.666666667,AC,CW,1100,1440,1000,60,,FCC,S,,FCC,FCC_SS,10.1016/j.actamat.2014.08.026
Alloy 0700,CoMnNi,0,0.333333333,0,0,0.333333333,0,0.333333333,0,0,0,0,0,0,0,0,0,0,0,0,0,0,0,0,0,0,3,8.372634415,-5.777777778,9.134370237,368.7904174,1397.666667,2.641475428,3.73468262,0.163095064,8.666666667,AC,CW,1100,1440,1000,60,,FCC,S,,FCC,FCC_SS,10.1016/j.actamat.2014.08.026
Alloy 0701,CoMnNi,0,0.333333333,0,0,0.333333333,0,0.333333333,0,0,0,0,0,0,0,0,0,0,0,0,0,0,0,0,0,0,3,8.372634415,-5.777777778,9.134370237,368.7904174,1397.666667,2.641475428,3.73468262,0.163095064,8.666666667,AC,CW,1100,1440,1000,60,,FCC,S,,FCC,FCC_SS,10.1016/j.actamat.2014.08.026
Alloy 0702,CoMnNi,0,0.333333333,0,0,0.333333333,0,0.333333333,0,0,0,0,0,0,0,0,0,0,0,0,0,0,0,0,0,0,3,8.372634415,-5.777777778,9.134370237,368.7904174,1397.666667,2.641475428,3.73468262,0.163095064,8.666666667,AC,CW,1100,1440,1000,60,,FCC,S,,FCC,FCC_SS,10.1016/j.actamat.2014.08.026
Alloy 0703,CoFeNi,0,0.333333333,0,0.333333333,0.333333333,0,0,0,0,0,0,0,0,0,0,0,0,0,0,0,0,0,0,0,0,3,8.54,-1.33,9.13,466.7847,1769,12.12,0.75,0.03,9,AC,CW,1200,1440,1000,60,,FCC,S,,FCC,FCC_SS,10.1016/j.actamat.2014.08.026
Alloy 0704,CoFeNi,0,0.333333333,0,0.333333333,0.333333333,0,0,0,0,0,0,0,0,0,0,0,0,0,0,0,0,0,0,0,0,3,8.54,-1.33,9.13,466.7847,1769,12.12,0.75,0.03,9,AC,CW,1200,1440,1000,60,,FCC,S,,FCC,FCC_SS,10.1016/j.actamat.2014.08.026
Alloy 0705,CoFeNi,0,0.333333333,0,0.333333333,0.333333333,0,0,0,0,0,0,0,0,0,0,0,0,0,0,0,0,0,0,0,0,3,8.54,-1.33,9.13,466.7847,1769,12.12,0.75,0.03,9,AC,CW,1200,1440,1000,60,,FCC,S,,FCC,FCC_SS,10.1016/j.actamat.2014.08.026
Alloy 0706,CoFeNi,0,0.333333333,0,0.333333333,0.333333333,0,0,0,0,0,0,0,0,0,0,0,0,0,0,0,0,0,0,0,0,3,8.54,-1.33,9.13,466.7847,1769,12.12,0.75,0.03,9,AC,CW,1200,1440,1000,60,,FCC,S,,FCC,FCC_SS,10.1016/j.actamat.2014.08.026
Alloy 0707,CoFeNi,0,0.333333333,0,0.333333333,0.333333333,0,0,0,0,0,0,0,0,0,0,0,0,0,0,0,0,0,0,0,0,3,8.54,-1.33,9.13,466.7847,1769,12.12,0.75,0.03,9,AC,CW,1200,1440,1000,60,,FCC,S,,FCC,FCC_SS,10.1016/j.actamat.2014.08.026
Alloy 0708,FeMnNi,0,0,0,0.333333333,0.333333333,0,0.333333333,0,0,0,0,0,0,0,0,0,0,0,0,0,0,0,0,0,0,3,8.037856306,-4.444444444,9.134370237,372.3099592,1411,3.461321168,3.928542706,0.154344492,8.333333333,AC,CW,1100,1440,1000,60,,FCC,S,,FCC,FCC_SS,10.1016/j.actamat.2014.08.026
Alloy 0709,FeMnNi,0,0,0,0.333333333,0.333333333,0,0.333333333,0,0,0,0,0,0,0,0,0,0,0,0,0,0,0,0,0,0,3,8.037856306,-4.444444444,9.134370237,372.3099592,1411,3.461321168,3.928542706,0.154344492,8.333333333,AC,CW,1100,1440,1000,60,,FCC,S,,FCC,FCC_SS,10.1016/j.actamat.2014.08.026
Alloy 0710,FeMnNi,0,0,0,0.333333333,0.333333333,0,0.333333333,0,0,0,0,0,0,0,0,0,0,0,0,0,0,0,0,0,0,3,8.037856306,-4.444444444,9.134370237,372.3099592,1411,3.461321168,3.928542706,0.154344492,8.333333333,AC,CW,1100,1440,1000,60,,FCC,S,,FCC,FCC_SS,10.1016/j.actamat.2014.08.026
Alloy 0711,FeMnNi,0,0,0,0.333333333,0.333333333,0,0.333333333,0,0,0,0,0,0,0,0,0,0,0,0,0,0,0,0,0,0,3,8.037856306,-4.444444444,9.134370237,372.3099592,1411,3.461321168,3.928542706,0.154344492,8.333333333,AC,CW,1100,1440,1000,60,,FCC,S,,FCC,FCC_SS,10.1016/j.actamat.2014.08.026
Alloy 0712,FeMnNi,0,0,0,0.333333333,0.333333333,0,0.333333333,0,0,0,0,0,0,0,0,0,0,0,0,0,0,0,0,0,0,3,8.037856306,-4.444444444,9.134370237,372.3099592,1411,3.461321168,3.928542706,0.154344492,8.333333333,AC,CW,1100,1440,1000,60,,FCC,S,,FCC,FCC_SS,10.1016/j.actamat.2014.08.026
Alloy 0713,CoCrFeNi,0,0.25,0.25,0.25,0.25,0,0,0,0,0,0,0,0,0,0,0,0,0,0,0,0,0,0,0,0,4,8.17,-3.75,11.53,489.4027225,1871.75,5.75,1.03,0.1,8.25,AC,CW,1200,1440,1000,60,,FCC,S,,FCC,FCC_SS,10.1016/j.actamat.2014.08.026
Alloy 0714,CoCrFeNi,0,0.25,0.25,0.25,0.25,0,0,0,0,0,0,0,0,0,0,0,0,0,0,0,0,0,0,0,0,4,8.17,-3.75,11.53,489.4027225,1871.75,5.75,1.03,0.1,8.25,AC,CW,1200,1440,1000,60,,FCC,S,,FCC,FCC_SS,10.1016/j.actamat.2014.08.026
Alloy 0715,CoCrFeNi,0,0.25,0.25,0.25,0.25,0,0,0,0,0,0,0,0,0,0,0,0,0,0,0,0,0,0,0,0,4,8.17,-3.75,11.53,489.4027225,1871.75,5.75,1.03,0.1,8.25,AC,CW,1200,1440,1000,60,,FCC,S,,FCC,FCC_SS,10.1016/j.actamat.2014.08.026
Alloy 0716,CoCrFeNi,0,0.25,0.25,0.25,0.25,0,0,0,0,0,0,0,0,0,0,0,0,0,0,0,0,0,0,0,0,4,8.17,-3.75,11.53,489.4027225,1871.75,5.75,1.03,0.1,8.25,AC,CW,1200,1440,1000,60,,FCC,S,,FCC,FCC_SS,10.1016/j.actamat.2014.08.026
Alloy 0717,CoCrFeNi,0,0.25,0.25,0.25,0.25,0,0,0,0,0,0,0,0,0,0,0,0,0,0,0,0,0,0,0,0,4,8.17,-3.75,11.53,489.4027225,1871.75,5.75,1.03,0.1,8.25,AC,CW,1200,1440,1000,60,,FCC,S,,FCC,FCC_SS,10.1016/j.actamat.2014.08.026
Alloy 0718,CoFeMnNi,0,0.25,0,0.25,0.25,0,0.25,0,0,0,0,0,0,0,0,0,0,0,0,0,0,0,0,0,0,4,8.26,-4,11.53,446.194555,1706.5,4.92,0.66,0.14,8.5,AC,CW,1100,1440,1000,60,,FCC,S,,FCC,FCC_SS,10.1016/j.actamat.2014.08.026
Alloy 0719,CoFeMnNi,0,0.25,0,0.25,0.25,0,0.25,0,0,0,0,0,0,0,0,0,0,0,0,0,0,0,0,0,0,4,8.26,-4,11.53,446.194555,1706.5,4.92,0.66,0.14,8.5,AC,CW,1100,1440,1000,60,,FCC,S,,FCC,FCC_SS,10.1016/j.actamat.2014.08.026
Alloy 0720,CoFeMnNi,0,0.25,0,0.25,0.25,0,0.25,0,0,0,0,0,0,0,0,0,0,0,0,0,0,0,0,0,0,4,8.26,-4,11.53,446.194555,1706.5,4.92,0.66,0.14,8.5,AC,CW,1100,1440,1000,60,,FCC,S,,FCC,FCC_SS,10.1016/j.actamat.2014.08.026
Alloy 0721,CoFeMnNi,0,0.25,0,0.25,0.25,0,0.25,0,0,0,0,0,0,0,0,0,0,0,0,0,0,0,0,0,0,4,8.26,-4,11.53,446.194555,1706.5,4.92,0.66,0.14,8.5,AC,CW,1100,1440,1000,60,,FCC,S,,FCC,FCC_SS,10.1016/j.actamat.2014.08.026
Alloy 0722,CoFeMnNi,0,0.25,0,0.25,0.25,0,0.25,0,0,0,0,0,0,0,0,0,0,0,0,0,0,0,0,0,0,4,8.26,-4,11.53,446.194555,1706.5,4.92,0.66,0.14,8.5,AC,CW,1100,1440,1000,60,,FCC,S,,FCC,FCC_SS,10.1016/j.actamat.2014.08.026
Alloy 0723,CoCrMnNi,0,0.25,0.25,0,0.25,0,0.25,0,0,0,0,0,0,0,0,0,0,0,0,0,0,0,0,0,0,4,8.065458132,-5.5,11.52629192,395.4734835,1512.5,3.74216785,3.446992938,0.150499169,8,AC,CW,1100,1440,1000,60,,FCC,S,,FCC,FCC_SS,10.1016/j.actamat.2014.08.026
Alloy 0724,CoCrMnNi,0,0.25,0.25,0,0.25,0,0.25,0,0,0,0,0,0,0,0,0,0,0,0,0,0,0,0,0,0,4,8.065458132,-5.5,11.52629192,395.4734835,1512.5,3.74216785,3.446992938,0.150499169,8,AC,CW,1100,1440,1000,60,,FCC,S,,FCC,FCC_SS,10.1016/j.actamat.2014.08.026
Alloy 0725,CoCrMnNi,0,0.25,0.25,0,0.25,0,0.25,0,0,0,0,0,0,0,0,0,0,0,0,0,0,0,0,0,0,4,8.065458132,-5.5,11.52629192,395.4734835,1512.5,3.74216785,3.446992938,0.150499169,8,AC,CW,1100,1440,1000,60,,FCC,S,,FCC,FCC_SS,10.1016/j.actamat.2014.08.026
Alloy 0726,CoCrMnNi,0,0.25,0.25,0,0.25,0,0.25,0,0,0,0,0,0,0,0,0,0,0,0,0,0,0,0,0,0,4,8.065458132,-5.5,11.52629192,395.4734835,1512.5,3.74216785,3.446992938,0.150499169,8,AC,CW,1100,1440,1000,60,,FCC,S,,FCC,FCC_SS,10.1016/j.actamat.2014.08.026
Alloy 0727,CoCrMnNi,0,0.25,0.25,0,0.25,0,0.25,0,0,0,0,0,0,0,0,0,0,0,0,0,0,0,0,0,0,4,8.065458132,-5.5,11.52629192,395.4734835,1512.5,3.74216785,3.446992938,0.150499169,8,AC,CW,1100,1440,1000,60,,FCC,S,,FCC,FCC_SS,10.1016/j.actamat.2014.08.026
Alloy 0728,CoCrMoNbTi0.4,0,0.227272727,0.227272727,0,0,0,0,0.090909091,0,0.227272727,0.227272727,0,0,0,0,0,0,0,0,0,0,0,0,0,0,5,8.327142669,-12.76859504,13.01133249,541.0069404,2080.935735,2.398838096,6.235777745,0.224942601,6.272727273,AC,,,,,,,BCC1 + BCC2,D,,BCC,BCC_SS,10.1007/s11661-018-4472-z
Alloy 0729,CoCrMoNbTi0.4,0,0.227272727,0.227272727,0,0,0,0,0.090909091,0,0.227272727,0.227272727,0,0,0,0,0,0,0,0,0,0,0,0,0,0,5,8.327142669,-12.76859504,13.01133249,541.0069404,2080.935735,2.398838096,6.235777745,0.224942601,6.272727273,AC,,,,800,1200,,BCC1 + BCC2 + Laves,Im,"(Co,Cr)2Nb-type Laves",BCC + Im,Im,10.1007/s11661-018-4472-z
Alloy 0730,CoCrMoNbTi0.4,0,0.227272727,0.227272727,0,0,0,0,0.090909091,0,0.227272727,0.227272727,0,0,0,0,0,0,0,0,0,0,0,0,0,0,5,8.327142669,-12.76859504,13.01133249,541.0069404,2080.935735,2.398838096,6.235777745,0.224942601,6.272727273,AC,,,,1000,1200,,BCC1 + BCC2 + Laves,Im,"(Co,Cr)2Nb-type Laves",BCC + Im,Im,10.1007/s11661-018-4472-z
Alloy 0731,CoCrMoNbTi0.4,0,0.227272727,0.227272727,0,0,0,0,0.090909091,0,0.227272727,0.227272727,0,0,0,0,0,0,0,0,0,0,0,0,0,0,5,8.327142669,-12.76859504,13.01133249,541.0069404,2080.935735,2.398838096,6.235777745,0.224942601,6.272727273,AC,,,,1200,1200,,BCC1 + BCC2 + Laves,Im,"(Co,Cr)2Nb-type Laves",BCC + Im,Im,10.1007/s11661-018-4472-z
Alloy 0732,CoCrFeMnNi,0,0.2,0.2,0.2,0.2,0,0.2,0,0,0,0,0,0,0,0,0,0,0,0,0,0,0,0,0,0,5,8.03,-4.16,13.38,467.623384,1801.2,5.79,0.92,0.14,8,AC,,,,,,,FCC,S,,FCC,FCC_SS,10.1016/j.msea.2019.03.057
Alloy 0733,CoCrFeMnNiNbC,0,0.142857143,0.142857143,0.142857143,0.142857143,0,0.142857143,0,0,0.142857143,0,0,0,0,0,0.142857143,0,0,0,0,0,0,0,0,0,7,7.541513395,-38.20408163,16.17919618,417.8988372,1627.348856,0.804849705,15.89918052,0.31244918,7,AC,,1200,1440,,,,FCC,S,,FCC,FCC_SS,10.1016/j.msea.2019.03.057
Alloy 0734,CoCrFeMnNi,0,0.2,0.2,0.2,0.2,0,0.2,0,0,0,0,0,0,0,0,0,0,0,0,0,0,0,0,0,0,5,8.03,-4.16,13.38,467.623384,1801.2,5.79,0.92,0.14,8,AC,,,,,,,FCC,S,,FCC,FCC_SS,10.1016/j.msea.2019.03.057
Alloy 0735,CoCrFeMnNiNbC,0,0.142857143,0.142857143,0.142857143,0.142857143,0,0.142857143,0,0,0.142857143,0,0,0,0,0,0.142857143,0,0,0,0,0,0,0,0,0,7,7.541513395,-38.20408163,16.17919618,417.8988372,1627.348856,0.804849705,15.89918052,0.31244918,7,AC,,1200,1440,,,,FCC,S,,FCC,FCC_SS,10.1016/j.msea.2019.03.057
Alloy 0736,CoCrFeNiNb0.25,0,0.235294118,0.235294118,0.235294118,0.235294118,0,0,0,0,0.058823529,0,0,0,0,0,0,0,0,0,0,0,0,0,0,0,5,8.220116521,-7.640138408,12.70837022,421.4119843,1619.028721,3.147391633,3.422566258,0.107142824,8.058823529,AC,,,,,,,FCC + Im,Im,(CrFe)(CoNi)Nb-type Laves,FCC + Im,Im,10.1016/j.jallcom.2016.01.153
Alloy 0737,CoCrFeNiNb0.25,0,0.235294118,0.235294118,0.235294118,0.235294118,0,0,0,0,0.058823529,0,0,0,0,0,0,0,0,0,0,0,0,0,0,0,5,8.220116521,-7.640138408,12.70837022,421.4119843,1619.028721,3.147391633,3.422566258,0.107142824,8.058823529,AC,,,,750,10080,,FCC + Im,Im,(CrFe)(CoNi)Nb-type Laves,FCC + Im,Im,10.1016/j.jallcom.2016.01.153
Alloy 0738,CoCrCuFeNi,0,0.2,0.2,0.2,0.2,0.2,0,0,0,0,0,0,0,0,0,0,0,0,0,0,0,0,0,0,0,5,8.33,3.2,13.38,459.257999,1768.95,7.4,1.07,0.09,8.8,AC,,,,,,,FCC,S,,FCC,FCC_SS,10.1016/j.intermet.2006.08.005
Alloy 0739,CoCrMoNbTi,0,0.2,0.2,0,0,0,0,0.2,0,0.2,0.2,0,0,0,0,0,0,0,0,0,0,0,0,0,0,5,7.790279977,-13.44,13.38161053,529.1503242,2038.236834,2.301345118,6.534212985,0.227191549,6,AC,,,,,,Ti0,BCC + Laves,Im,Cr2Nb,BCC + Im,Im,10.1007/s11665-017-2799-z
Alloy 0740,CoCrMoNbTi0.2,0,0.238095238,0.238095238,0,0,0,0,0.047619048,0,0.238095238,0.238095238,0,0,0,0,0,0,0,0,0,0,0,0,0,0,5,8.547804774,-12.33560091,12.56917544,546.2139225,2097.394804,2.415431057,6.049819476,0.222844933,6.380952381,AC,,,,,,Ti0.2,BCC + Laves,Im,Cr2Nb,BCC + Im,Im,10.1007/s11665-017-2799-z
Alloy 0741,CoCrMoNbTi0.4,0,0.227272727,0.227272727,0,0,0,0,0.090909091,0,0.227272727,0.227272727,0,0,0,0,0,0,0,0,0,0,0,0,0,0,5,8.327142669,-12.76859504,13.01133249,541.0069404,2080.935735,2.398838096,6.235777745,0.224942601,6.272727273,AC,,,,,,Ti0.4,BCC,S,,BCC,BCC_SS,10.1007/s11665-017-2799-z
Alloy 0742,CoCrMoNbTi0.5,0,0.222222222,0.222222222,0,0,0,0,0.111111111,0,0.222222222,0.222222222,0,0,0,0,0,0,0,0,0,0,0,0,0,0,5,8.225679421,-12.9382716,13.14594406,538.7066514,2073.162136,2.383972839,6.308580241,0.225684145,6.222222222,AC,,,,,,Ti0.5,BCC + Laves,Im,Cr2Nb,BCC + Im,Im,10.1007/s11665-017-2799-z
Alloy 0743,CoCrMoNbTi1.0,0,0.2,0.2,0,0,0,0,0.2,0,0.2,0.2,0,0,0,0,0,0,0,0,0,0,0,0,0,0,5,7.790279977,-13.44,13.38161053,529.1503242,2038.236834,2.301345118,6.534212985,0.227191549,6,AC,,,,,,Ti1.0,BCC + Laves,Im,Cr2Nb + Co2Ti,BCC + Im,Im,10.1007/s11665-017-2799-z
Alloy 0744,AlCoCrFeNiC1.5,0.153846154,0.153846154,0.153846154,0.153846154,0.153846154,0,0,0,0,0,0,0,0,0,0,0.230769231,0,0,0,0,0,0,0,0,0,6,6.571528178,-15.38461538,14.78505343,376.5450366,1458.32155,1.66399346,5.146767188,0.122759205,6.692307692,AC,,,,,,,BCC + Im,Im,eta + graphite,BCC + Im,Im,10.1016/j.jallcom.2010.10.047
Alloy 0745,Fe36Ni18Mn33Al13,0.13,0,0,0.36,0.18,0,0.33,0,0,0,0,0,0,0,0,0,0,0,0,0,0,0,0,0,0,4,6.992100479,-9.798,10.87153784,343.5855689,1310.79,1.757487614,5.351956687,0.148163558,7.38,AC,,,,,,,FCC + Im,Im,B2,FCC + Im,Im,10.1016/j.intermet.2016.06.001
Alloy 0746,Fe36Ni18Mn33Al13Ti2,0.12745098,0,0,0.352941176,0.176470588,0,0.323529412,0.019607843,0,0,0,0,0,0,0,0,0,0,0,0,0,0,0,0,0,5,6.924875452,-10.87543253,11.46079052,341.2440474,1304.794503,1.662875602,5.55053626,0.148891199,7.31372549,AC,,,,,,,FCC + Im,Im,B2,FCC + Im,Im,10.1016/j.intermet.2016.06.001
Alloy 0747,Fe36Ni18Mn33Al13Ti2,0.12745098,0,0,0.352941176,0.176470588,0,0.323529412,0.019607843,0,0,0,0,0,0,0,0,0,0,0,0,0,0,0,0,0,5,6.924875452,-10.87543253,11.46079052,341.2440474,1304.794503,1.662875602,5.55053626,0.148891199,7.31372549,AC,,,,550,1440,,FCC + Im,Im,B2,FCC + Im,Im,10.1016/j.intermet.2016.06.001
Alloy 0748,Fe36Ni18Mn33Al13Ti4,0.125,0,0,0.346153846,0.173076923,0,0.317307692,0.038461538,0,0,0,0,0,0,0,0,0,0,0,0,0,0,0,0,0,5,6.861238055,-11.8635355,11.80885555,342.0813631,1309.742822,1.575597147,5.723897154,0.149505967,7.25,AC,,,,,,,FCC + Im,Im,B2,FCC + Im,Im,10.1016/j.intermet.2016.06.001
Alloy 0749,Fe36Ni18Mn33Al13Ti4,0.125,0,0,0.346153846,0.173076923,0,0.317307692,0.038461538,0,0,0,0,0,0,0,0,0,0,0,0,0,0,0,0,0,5,6.861238055,-11.8635355,11.80885555,342.0813631,1309.742822,1.575597147,5.723897154,0.149505967,7.25,AC,,,,550,1440,,FCC + Im,Im,B2,FCC + Im,Im,10.1016/j.intermet.2016.06.001
Alloy 0750,Fe36Ni18Mn33Al13Ti4,0.125,0,0,0.346153846,0.173076923,0,0.317307692,0.038461538,0,0,0,0,0,0,0,0,0,0,0,0,0,0,0,0,0,5,6.861238055,-11.8635355,11.80885555,342.0813631,1309.742822,1.575597147,5.723897154,0.149505967,7.25,AC,,,,900,1200,,FCC + Im,Im,B2,FCC + Im,Im,10.1016/j.intermet.2016.06.001
Alloy 0751,Fe36Ni18Mn33Al13Ti6,0.12745098,0,0,0.352941176,0.176470588,0,0.323529412,0.019607843,0,0,0,0,0,0,0,0,0,0,0,0,0,0,0,0,0,5,6.800908559,-12.77002492,12.06471769,343.0010535,1314.555167,1.500013878,5.87601992,0.150019935,7.188679245,AC,,,,,,,FCC + Im,Im,B2,FCC + Im,Im,10.1016/j.intermet.2016.06.001
Alloy 0752,Fe36Ni18Mn33Al13Ti6,0.12745098,0,0,0.352941176,0.176470588,0,0.323529412,0.019607843,0,0,0,0,0,0,0,0,0,0,0,0,0,0,0,0,0,5,6.800908559,-12.77002492,12.06471769,343.0010535,1314.555167,1.500013878,5.87601992,0.150019935,7.188679245,AC,,,,,,,FCC + Im,Im,B2,FCC + Im,Im,10.1016/j.intermet.2016.06.001
Alloy 0753,Fe36Ni18Mn33Al13Ti2,0.12745098,0,0,0.352941176,0.176470588,0,0.323529412,0.019607843,0,0,0,0,0,0,0,0,0,0,0,0,0,0,0,0,0,5,6.924875452,-10.87543253,11.46079052,341.2440474,1304.794503,1.662875602,5.55053626,0.148891199,7.31372549,AC,,,,,,,FCC + Im,Im,B2,FCC + Im,Im,10.1016/j.intermet.2016.06.001
Alloy 0754,Fe30Ni20Mn35Al15,0.15,0,0,0.3,0.2,0,0.35,0,0,0,0,0,0,0,0,0,0,0,0,0,0,0,0,0,0,4,6.870634339,-11.33,11.10051501,336.7521228,1285.85,1.527423027,5.423557397,0.150847605,7.3,AC,,,,,,,FCC + Im,Im,B2,FCC + Im,Im,10.1007/s10853-013-7884-6
Alloy 0755,Fe33Ni19Mn34Al14,0.14,0,0,0.33,0.19,0,0.34,0,0,0,0,0,0,0,0,0,0,0,0,0,0,0,0,0,0,4,6.931149464,-10.56,11.00376389,340.1443933,1298.32,1.637508034,5.393118654,0.149570585,7.34,AC,,,,,,,FCC + Im,Im,B2,FCC + Im,Im,10.1007/s10853-013-7884-6
Alloy 0756,Fe29Ni19Mn38Al14,0.14,0,0,0.29,0.19,0,0.38,0,0,0,0,0,0,0,0,0,0,0,0,0,0,0,0,0,0,4,6.915332266,-10.9216,10.95397309,337.1689421,1286.72,1.564493664,5.316103858,0.15132746,7.3,AC,,,,,,,FCC + Im,Im,B2,FCC + Im,Im,10.1007/s10853-013-7884-6
Alloy 0757,Fe36Ni18Mn33Al13,0.13,0,0,0.36,0.18,0,0.33,0,0,0,0,0,0,0,0,0,0,0,0,0,0,0,0,0,0,4,6.992100479,-9.798,10.87153784,343.5855689,1310.79,1.757487614,5.351956687,0.148163558,7.38,AC,,,,,,,FCC + Im,Im,B2,FCC + Im,Im,10.1007/s10853-013-7884-6
Alloy 0758,Fe31Ni18Mn38Al13,0.13,0,0,0.31,0.18,0,0.38,0,0,0,0,0,0,0,0,0,0,0,0,0,0,0,0,0,0,4,6.972144563,-10.222,10.84738881,339.8155864,1296.29,1.66545939,5.270017825,0.150637446,7.33,AC,,,,,,,FCC + Im,Im,B2,FCC + Im,Im,10.1007/s10853-013-7884-6
Alloy 0759,Fe33Ni17Mn38Al12,0.12,0,0,0.33,0.17,0,0.38,0,0,0,0,0,0,0,0,0,0,0,0,0,0,0,0,0,0,4,7.029321233,-9.5192,10.71904514,342.4926885,1305.86,1.778035914,5.218919898,0.149931184,7.36,AC,,,,,,,FCC + Im,Im,B2,FCC + Im,Im,10.1007/s10853-013-7884-6
Alloy 0760,Fe34Ni16Mn39Al11,0.11,0,0,0.34,0.16,0,0.39,0,0,0,0,0,0,0,0,0,0,0,0,0,0,0,0,0,0,4,7.082812618,-8.8868,10.55966527,344.4519257,1312.53,1.884170909,5.146793324,0.149598262,7.38,AC,,,,,,,FCC + Im,Im,B2,FCC + Im,Im,10.1007/s10853-013-7884-6
Alloy 0761,Fe36Ni18Mn33Al13,0.13,0,0,0.36,0.18,0,0.33,0,0,0,0,0,0,0,0,0,0,0,0,0,0,0,0,0,0,4,6.992100479,-9.798,10.87153784,343.5855689,1310.79,1.757487614,5.351956687,0.148163558,7.38,AC,,,,,,,FCC + Im,Im,B2,FCC + Im,Im,10.1007/s10853-013-7884-6
Alloy 0762,Fe36Ni18Mn33Al13,0.13,0,0,0.36,0.18,0,0.33,0,0,0,0,0,0,0,0,0,0,0,0,0,0,0,0,0,0,4,6.992100479,-9.798,10.87153784,343.5855689,1310.79,1.757487614,5.351956687,0.148163558,7.38,AC,,,,,,,FCC + Im,Im,B2,FCC + Im,Im,10.1007/s10853-013-7884-6
Alloy 0763,Fe36Ni18Mn33Al13,0.13,0,0,0.36,0.18,0,0.33,0,0,0,0,0,0,0,0,0,0,0,0,0,0,0,0,0,0,4,6.992100479,-9.798,10.87153784,343.5855689,1310.79,1.757487614,5.351956687,0.148163558,7.38,AC,,,,,,,FCC + Im,Im,B2,FCC + Im,Im,10.1007/s10853-013-7884-6
Alloy 0764,Fe36Ni18Mn33Al13,0.13,0,0,0.36,0.18,0,0.33,0,0,0,0,0,0,0,0,0,0,0,0,0,0,0,0,0,0,4,6.992100479,-9.798,10.87153784,343.5855689,1310.79,1.757487614,5.351956687,0.148163558,7.38,AC,,,,,,,FCC + Im,Im,B2,FCC + Im,Im,10.1007/s10853-013-7884-6
Alloy 0765,Fe36Ni18Mn33Al13,0.13,0,0,0.36,0.18,0,0.33,0,0,0,0,0,0,0,0,0,0,0,0,0,0,0,0,0,0,4,6.992100479,-9.798,10.87153784,343.5855689,1310.79,1.757487614,5.351956687,0.148163558,7.38,AC,,,,,,,FCC + Im,Im,B2,FCC + Im,Im,10.1007/s10853-013-7884-6
Alloy 0766,Fe36Ni18Mn33Al13,0.13,0,0,0.36,0.18,0,0.33,0,0,0,0,0,0,0,0,0,0,0,0,0,0,0,0,0,0,4,6.992100479,-9.798,10.87153784,343.5855689,1310.79,1.757487614,5.351956687,0.148163558,7.38,AC,,,,,,,FCC + Im,Im,B2,FCC + Im,Im,10.1007/s10853-013-7884-6
Alloy 0767,Fe36Ni18Mn33Al13,0.13,0,0,0.36,0.18,0,0.33,0,0,0,0,0,0,0,0,0,0,0,0,0,0,0,0,0,0,4,6.992100479,-9.798,10.87153784,343.5855689,1310.79,1.757487614,5.351956687,0.148163558,7.38,AC,,,,,,,FCC + Im,Im,B2,FCC + Im,Im,10.1007/s10853-013-7884-6
Alloy 0768,Fe36Ni18Mn33Al13,0.13,0,0,0.36,0.18,0,0.33,0,0,0,0,0,0,0,0,0,0,0,0,0,0,0,0,0,0,4,6.992100479,-9.798,10.87153784,343.5855689,1310.79,1.757487614,5.351956687,0.148163558,7.38,AC,,,,,,,FCC + Im,Im,B2,FCC + Im,Im,10.1007/s10853-013-7884-6
Alloy 0769,Fe36Ni18Mn33Al13,0.13,0,0,0.36,0.18,0,0.33,0,0,0,0,0,0,0,0,0,0,0,0,0,0,0,0,0,0,4,6.992100479,-9.798,10.87153784,343.5855689,1310.79,1.757487614,5.351956687,0.148163558,7.38,AC,,,,,,,FCC + Im,Im,B2,FCC + Im,Im,10.1007/s10853-013-7884-6
Alloy 0770,Al0.3CrFe1.5MnNi,0.0625,0,0.208333333,0.3125,0.208333333,0,0.208333333,0,0,0,0,0,0,0,0,0,0,0,0,0,0,0,0,0,0,5,7.385875928,-6.553819444,12.61433915,373.8084995,1435.620733,3.288923924,4.546837188,0.135874227,7.479166667,AC,,,,,,,BCC,S,,BCC,BCC_SS,10.1007/s12598-014-0224-4
Alloy 0771,Al0.3CrFe1.5MnNi0.5Ti0.2,0.066666667,0,0.222222222,0.333333333,0.111111111,0,0.222222222,0.044444444,0,0,0,0,0,0,0,0,0,0,0,0,0,0,0,0,0,6,7.059399185,-7.674074074,13.28429997,374.3305458,1441.338432,2.96788621,5.397076994,0.132053861,7.044444444,AC,,,,,,,BCC,S,,BCC,BCC_SS,10.1007/s12598-014-0224-4
Alloy 0772,Al0.3CrFe1.5MnNi0.5Si0.2,0.066666667,0,0.222222222,0.333333333,0.111111111,0,0.222222222,0,0,0,0,0,0,0,0,0,0,0,0.044444444,0,0,0,0,0,0,6,6.88018626,-11.35604938,13.28429997,372.1206087,1432.843547,1.995670259,5.066482224,0.132134611,7.044444444,AC,,,,,,,BCC + Im,Im,Cr3Si + Al2Fe3Si4,BCC + Im,Im,10.1007/s12598-014-0224-4
Alloy 0773,Al25Ti25Ni25Cu25,0.25,0,0,0,0.25,0.25,0,0.25,0,0,0,0,0,0,0,0,0,0,0,0,0,0,0,0,0,4,5.758848377,-23.25,11.52629192,317.4058316,1214,0.737261292,6.924399486,0.166883193,7,AC,,,,25,30,,FCC,S,,FCC,FCC_SS,10.1016/j.apsusc.2015.07.207
Alloy 0774,Al25Ti25Ni25Cu25,0.25,0,0,0,0.25,0.25,0,0.25,0,0,0,0,0,0,0,0,0,0,0,0,0,0,0,0,0,4,5.758848377,-23.25,11.52629192,317.4058316,1214,0.737261292,6.924399486,0.166883193,7,AC,,,,500,30,,FCC,S,,FCC,FCC_SS,10.1016/j.apsusc.2015.07.207
Alloy 0775,Al25Ti25Ni25Cu25,0.25,0,0,0,0.25,0.25,0,0.25,0,0,0,0,0,0,0,0,0,0,0,0,0,0,0,0,0,4,5.758848377,-23.25,11.52629192,317.4058316,1214,0.737261292,6.924399486,0.166883193,7,AC,,,,700,30,,FCC,S,,FCC,FCC_SS,10.1016/j.apsusc.2015.07.207
Alloy 0776,Al25Ti25Ni25Cu25,0.25,0,0,0,0.25,0.25,0,0.25,0,0,0,0,0,0,0,0,0,0,0,0,0,0,0,0,0,4,5.758848377,-23.25,11.52629192,317.4058316,1214,0.737261292,6.924399486,0.166883193,7,AC,,,,900,30,,FCC,S,,FCC,FCC_SS,10.1016/j.apsusc.2015.07.207
Alloy 0777,Al22.5Ti22.5Ni20Cu20Fe15,0.225,0,0,0.15,0.2,0.2,0,0.225,0,0,0,0,0,0,0,0,0,0,0,0,0,0,0,0,0,5,5.896768301,-19.955,13.29971261,314.8955816,1212.611429,0.990238037,7.168103603,0.157765451,6.975,AC,,,,25,30,,FCC1+FCC2,D,,FCC,FCC_SS,10.1016/j.apsusc.2015.07.207
Alloy 0778,Al22.5Ti22.5Ni20Cu20Fe15,0.225,0,0,0.15,0.2,0.2,0,0.225,0,0,0,0,0,0,0,0,0,0,0,0,0,0,0,0,0,5,5.896768301,-19.955,13.29971261,314.8955816,1212.611429,0.990238037,7.168103603,0.157765451,6.975,AC,,,,500,30,,FCC1+FCC2,D,,FCC,FCC_SS,10.1016/j.apsusc.2015.07.207
Alloy 0779,Al22.5Ti22.5Ni20Cu20Fe15,0.225,0,0,0.15,0.2,0.2,0,0.225,0,0,0,0,0,0,0,0,0,0,0,0,0,0,0,0,0,5,5.896768301,-19.955,13.29971261,314.8955816,1212.611429,0.990238037,7.168103603,0.157765451,6.975,AC,,,,700,30,,FCC1+FCC2,D,,FCC,FCC_SS,10.1016/j.apsusc.2015.07.207
Alloy 0780,Al22.5Ti22.5Ni20Cu20Fe15,0.225,0,0,0.15,0.2,0.2,0,0.225,0,0,0,0,0,0,0,0,0,0,0,0,0,0,0,0,0,5,5.896768301,-19.955,13.29971261,314.8955816,1212.611429,0.990238037,7.168103603,0.157765451,6.975,AC,,,,900,30,,FCC1+FCC2,D,,FCC,FCC_SS,10.1016/j.apsusc.2015.07.207
Alloy 0781,AlTiNiCuFe,0.2,0,0,0.2,0.2,0.2,0,0.2,0,0,0,0,0,0,0,0,0,0,0,0,0,0,0,0,0,5,6.121404056,-17.6,13.38161053,320.041837,1232.807266,1.145007591,7.162214461,0.153544782,7.2,AC,,,,25,30,,FCC1+FCC2,D,,FCC,FCC_SS,10.1016/j.apsusc.2015.07.207
Alloy 0782,AlTiNiCuFe,0.2,0,0,0.2,0.2,0.2,0,0.2,0,0,0,0,0,0,0,0,0,0,0,0,0,0,0,0,0,5,6.121404056,-17.6,13.38161053,320.041837,1232.807266,1.145007591,7.162214461,0.153544782,7.2,AC,,,,500,30,,FCC1+FCC2,D,,FCC,FCC_SS,10.1016/j.apsusc.2015.07.207
Alloy 0783,AlTiNiCuFe,0.2,0,0,0.2,0.2,0.2,0,0.2,0,0,0,0,0,0,0,0,0,0,0,0,0,0,0,0,0,5,6.121404056,-17.6,13.38161053,320.041837,1232.807266,1.145007591,7.162214461,0.153544782,7.2,AC,,,,700,30,,FCC1+FCC2,D,,FCC,FCC_SS,10.1016/j.apsusc.2015.07.207
Alloy 0784,AlTiNiCuFe,0.2,0,0,0.2,0.2,0.2,0,0.2,0,0,0,0,0,0,0,0,0,0,0,0,0,0,0,0,0,5,6.121404056,-17.6,13.38161053,320.041837,1232.807266,1.145007591,7.162214461,0.153544782,7.2,AC,,,,900,30,,FCC1+FCC2,D,,FCC,FCC_SS,10.1016/j.apsusc.2015.07.207
Alloy 0785,Al0.5CoCrFeNiTi0.5,0.1,0.2,0.2,0.2,0.2,0,0,0.1,0,0,0,0,0,0,0,0,0,0,0,0,0,0,0,0,0,6,6.952532663,-15.52,14.53423972,379.4703095,1468.224762,1.630770505,6.252018873,0.13163966,7.3,AC,,,,,,,FCC + BCC,D,,FCC + BCC,FCC_PLUS_BCC,10.1016/j.jallcom.2018.01.247
Alloy 0786,Al0.8CoCrFeNiTi0.2,0.16,0.2,0.2,0.2,0.2,0,0,0.04,0,0,0,0,0,0,0,0,0,0,0,0,0,0,0,0,0,6,6.318504962,-21.97777778,14.84171088,371.6384062,1439.660858,1.156670333,7.321195919,0.14400463,6.7,AC,,,,,,,FCC + BCC,D,,FCC + BCC,FCC_PLUS_BCC,10.1016/j.jallcom.2018.01.247
Alloy 0787,AlCoCrFeNi,0.2,0.2,0.2,0.2,0.2,0,0,0,0,0,0,0,0,0,0,0,0,0,0,0,0,0,0,0,0,5,6.72,-12.32,13.38,437.2111258,1684.09,1.83,5.25,0.12,7.2,AC,,,,,,,BCC,S,,BCC,BCC_SS,10.1016/j.jallcom.2018.01.247
Alloy 0788,HfNbTaTiZr,0,0,0,0,0,0,0,0.2,0,0.2,0,0.2,0.2,0.2,0,0,0,0,0,0,0,0,0,0,0,5,9.9,2.72,13.38,655.02398,2523,12.41,4.01,0.12,4.4,AC,CW,,,,,,BCC,S,,BCC,BCC_SS,10.1007/s11661-018-4646-8
Alloy 0789,HfNbTaTiZr,0,0,0,0,0,0,0,0.2,0,0.2,0,0.2,0.2,0.2,0,0,0,0,0,0,0,0,0,0,0,5,9.9,2.72,13.38,655.02398,2523,12.41,4.01,0.12,4.4,AC,CW,1200,1400,800,240,,BCC1 + BCC2,D,,BCC,BCC_SS,10.1007/s11661-018-4646-8
Alloy 0790,HfNbTaTiZr,0,0,0,0,0,0,0,0.2,0,0.2,0,0.2,0.2,0.2,0,0,0,0,0,0,0,0,0,0,0,5,9.9,2.72,13.38,655.02398,2523,12.41,4.01,0.12,4.4,AC,CW,1200,1400,800,960,,BCC1 + BCC2,D,,BCC,BCC_SS,10.1007/s11661-018-4646-8
Alloy 0791,HfNbTaTiZr,0,0,0,0,0,0,0,0.2,0,0.2,0,0.2,0.2,0.2,0,0,0,0,0,0,0,0,0,0,0,5,9.9,2.72,13.38,655.02398,2523,12.41,4.01,0.12,4.4,AC,CW,1200,1400,800,3840,,BCC1 + BCC2,D,,BCC,BCC_SS,10.1007/s11661-018-4646-8
Alloy 0792,HfNbTaTiZr,0,0,0,0,0,0,0,0.2,0,0.2,0,0.2,0.2,0.2,0,0,0,0,0,0,0,0,0,0,0,5,9.9,2.72,13.38,655.02398,2523,12.41,4.01,0.12,4.4,AC,CW,1200,1400,800,15360,,BCC1 + BCC2,D,,BCC,BCC_SS,10.1007/s11661-018-4646-8
Alloy 0793,HfNbTaTiZr,0,0,0,0,0,0,0,0.2,0,0.2,0,0.2,0.2,0.2,0,0,0,0,0,0,0,0,0,0,0,5,9.9,2.72,13.38,655.02398,2523,12.41,4.01,0.12,4.4,AC,CW,1200,1400,1100,30,,BCC1 + BCC2,D,,BCC,BCC_SS,10.1007/s11661-018-4646-8
Alloy 0794,HfNbTaTiZr,0,0,0,0,0,0,0,0.2,0,0.2,0,0.2,0.2,0.2,0,0,0,0,0,0,0,0,0,0,0,5,9.9,2.72,13.38,655.02398,2523,12.41,4.01,0.12,4.4,AC,CW,1200,1400,1100,60,,BCC1 + BCC2,D,,BCC,BCC_SS,10.1007/s11661-018-4646-8
Alloy 0795,HfNbTaTiZr,0,0,0,0,0,0,0,0.2,0,0.2,0,0.2,0.2,0.2,0,0,0,0,0,0,0,0,0,0,0,5,9.9,2.72,13.38,655.02398,2523,12.41,4.01,0.12,4.4,AC,CW,1200,1400,1100,120,,BCC1 + BCC2,D,,BCC,BCC_SS,10.1007/s11661-018-4646-8
Alloy 0796,CoCrFeNiMnC0.01,0,0.199600798,0.199600798,0.199600798,0.199600798,0,0.199600798,0,0,0,0,0,0,0,0,0.001996008,0,0,0,0,0,0,0,0,0,6,8.017003668,-4.554563528,13.47464902,386.5139946,1489.328683,5.214282666,3.704143663,0.142584003,7.992015968,AC,CW,1000,1440,,,,FCC,S,,FCC,FCC_SS,10.1016/j.jallcom.2016.09.208
Alloy 0797,CoCrFeNiMnC0.01,0,0.199600798,0.199600798,0.199600798,0.199600798,0,0.199600798,0,0,0,0,0,0,0,0,0.001996008,0,0,0,0,0,0,0,0,0,6,8.017003668,-4.554563528,13.47464902,386.5139946,1489.328683,5.214282666,3.704143663,0.142584003,7.992015968,AC,CW,1000,1440,700,30,,FCC,S,,FCC,FCC_SS,10.1016/j.jallcom.2016.09.208
Alloy 0798,CoCrFeNiMnC0.01,0,0.199600798,0.199600798,0.199600798,0.199600798,0,0.199600798,0,0,0,0,0,0,0,0,0.001996008,0,0,0,0,0,0,0,0,0,6,8.017003668,-4.554563528,13.47464902,386.5139946,1489.328683,5.214282666,3.704143663,0.142584003,7.992015968,AC,CW,1000,1440,800,30,,FCC,S,,FCC,FCC_SS,10.1016/j.jallcom.2016.09.208
Alloy 0799,CoCrFeNiMnC0.01,0,0.199600798,0.199600798,0.199600798,0.199600798,0,0.199600798,0,0,0,0,0,0,0,0,0.001996008,0,0,0,0,0,0,0,0,0,6,8.017003668,-4.554563528,13.47464902,386.5139946,1489.328683,5.214282666,3.704143663,0.142584003,7.992015968,AC,CW,1000,1440,900,30,,FCC,S,,FCC,FCC_SS,10.1016/j.jallcom.2016.09.208
Alloy 0800,CoCrFeNiMnC0.01,0,0.199600798,0.199600798,0.199600798,0.199600798,0,0.199600798,0,0,0,0,0,0,0,0,0.001996008,0,0,0,0,0,0,0,0,0,6,8.017003668,-4.554563528,13.47464902,386.5139946,1489.328683,5.214282666,3.704143663,0.142584003,7.992015968,AC,CW,1000,1440,1100,30,,FCC,S,,FCC,FCC_SS,10.1016/j.jallcom.2016.09.208
Alloy 0801,Al0.3CoCrFeNi,0.069767442,0.23255814,0.23255814,0.23255814,0.23255814,0,0,0,0,0,0,0,0,0,0,0,0,0,0,0,0,0,0,0,0,5,7.64,-7.27,12.83,469.9351993,1806.29,3.19,3.49,0.11,7.88,AC,CW,1150,60,,,,FCC,S,,FCC,FCC_SS,10.1016/j.matdes.2017.02.072
Alloy 0802,Al0.3CoCrFeNi,0.069767442,0.23255814,0.23255814,0.23255814,0.23255814,0,0,0,0,0,0,0,0,0,0,0,0,0,0,0,0,0,0,0,0,5,7.64,-7.27,12.83,469.9351993,1806.29,3.19,3.49,0.11,7.88,AC,CW,1150,2,,,,FCC,S,,FCC,FCC_SS,10.1016/j.matdes.2017.02.072
Alloy 0803,Al0.3CoCrFeNi,0.069767442,0.23255814,0.23255814,0.23255814,0.23255814,0,0,0,0,0,0,0,0,0,0,0,0,0,0,0,0,0,0,0,0,5,7.64,-7.27,12.83,469.9351993,1806.29,3.19,3.49,0.11,7.88,AC,CW,1150,2,620,3000,,FCC + Im,Im,B2 + L12,FCC + Im,Im,10.1016/j.matdes.2017.02.072
Alloy 0804,Al0.3CoCrFeNi,0.069767442,0.23255814,0.23255814,0.23255814,0.23255814,0,0,0,0,0,0,0,0,0,0,0,0,0,0,0,0,0,0,0,0,5,7.64,-7.27,12.83,469.9351993,1806.29,3.19,3.49,0.11,7.88,AC,,,,,,,FCC + Im,Im,B2 + L12,FCC + Im,Im,10.1016/j.jallcom.2008.12.088
Alloy 0805,Al0.3CoCrFeNi,0.069767442,0.23255814,0.23255814,0.23255814,0.23255814,0,0,0,0,0,0,0,0,0,0,0,0,0,0,0,0,0,0,0,0,5,7.64,-7.27,12.83,469.9351993,1806.29,3.19,3.49,0.11,7.88,AC,,,,700,4320,,FCC +Im,Im,L12,FCC + Im,Im,10.1016/j.jallcom.2008.12.088
Alloy 0806,Al0.3CoCrFeNi,0.069767442,0.23255814,0.23255814,0.23255814,0.23255814,0,0,0,0,0,0,0,0,0,0,0,0,0,0,0,0,0,0,0,0,5,7.64,-7.27,12.83,469.9351993,1806.29,3.19,3.49,0.11,7.88,AC,,,,900,4320,,FCC + Im,Im,B2,FCC + Im,Im,10.1016/j.jallcom.2008.12.088
Alloy 0807,CoCrNi,0,0.333333333,0.333333333,0,0.333333333,0,0,0,0,0,0,0,0,0,0,0,0,0,0,0,0,0,0,0,0,3,8.28,-4.89,9.13,499.23715,1892,3.54,1.12,0.11,8.33,AC,CW,1200,1440,800,60,,FCC,S,,FCC,FCC_SS,10.1038/ncomms10602
Alloy 0808,CoCrNi,0,0.333333333,0.333333333,0,0.333333333,0,0,0,0,0,0,0,0,0,0,0,0,0,0,0,0,0,0,0,0,3,8.28,-4.89,9.13,499.23715,1892,3.54,1.12,0.11,8.33,AC,CW,1200,1440,800,60,,FCC,S,,FCC,FCC_SS,10.1038/ncomms10602
Alloy 0809,CoCrFeMnNi,0,0.2,0.2,0.2,0.2,0,0.2,0,0,0,0,0,0,0,0,0,0,0,0,0,0,0,0,0,0,5,8.03,-4.16,13.38,467.623384,1801.2,5.79,0.92,0.14,8,AC,HW,1000,1441,1000,900,,FCC,S,,FCC,FCC_SS,10.1016/j.intermet.2013.03.018
Alloy 0810,CoCrFeMnNi,0,0.2,0.2,0.2,0.2,0,0.2,0,0,0,0,0,0,0,0,0,0,0,0,0,0,0,0,0,0,5,8.03,-4.16,13.38,467.623384,1801.2,5.79,0.92,0.14,8,AC,HW,1000,1441,1000,900,,FCC,S,,FCC,FCC_SS,10.1016/j.intermet.2013.03.018
Alloy 0811,CoCrFeMnNi,0,0.2,0.2,0.2,0.2,0,0.2,0,0,0,0,0,0,0,0,0,0,0,0,0,0,0,0,0,0,5,8.03,-4.16,13.38,467.623384,1801.2,5.79,0.92,0.14,8,AC,HW,1000,1441,1000,900,,FCC,S,,FCC,FCC_SS,10.1016/j.intermet.2013.03.018
Alloy 0812,CoCrFeMnNi,0,0.2,0.2,0.2,0.2,0,0.2,0,0,0,0,0,0,0,0,0,0,0,0,0,0,0,0,0,0,5,8.03,-4.16,13.38,467.623384,1801.2,5.79,0.92,0.14,8,AC,HW,1000,1441,1000,900,,FCC,S,,FCC,FCC_SS,10.1016/j.intermet.2013.03.018
Alloy 0813,CoCrFeMnNi,0,0.2,0.2,0.2,0.2,0,0.2,0,0,0,0,0,0,0,0,0,0,0,0,0,0,0,0,0,0,5,8.03,-4.16,13.38,467.623384,1801.2,5.79,0.92,0.14,8,AC,HW,1000,1441,1000,900,,FCC,S,,FCC,FCC_SS,10.1016/j.intermet.2013.03.018
Alloy 0814,CoCrFeMnNi,0,0.2,0.2,0.2,0.2,0,0.2,0,0,0,0,0,0,0,0,0,0,0,0,0,0,0,0,0,0,5,8.03,-4.16,13.38,467.623384,1801.2,5.79,0.92,0.14,8,AC,HW,1000,1441,1000,900,,FCC,S,,FCC,FCC_SS,10.1016/j.intermet.2013.03.018
Alloy 0815,CoCrFeMnNi,0,0.2,0.2,0.2,0.2,0,0.2,0,0,0,0,0,0,0,0,0,0,0,0,0,0,0,0,0,0,5,8.03,-4.16,13.38,467.623384,1801.2,5.79,0.92,0.14,8,AC,HW,1000,1441,1000,900,,FCC,S,,FCC,FCC_SS,10.1016/j.intermet.2013.03.018
Alloy 0816,CoCrFeNi,0,0.25,0.25,0.25,0.25,0,0,0,0,0,0,0,0,0,0,0,0,0,0,0,0,0,0,0,0,4,8.17,-3.75,11.53,489.4027225,1871.75,5.75,1.03,0.1,8.25,AC,HW,1000,1441,1000,900,,FCC,S,,FCC,FCC_SS,10.1016/j.intermet.2013.03.018
Alloy 0817,CoCrFeNi,0,0.25,0.25,0.25,0.25,0,0,0,0,0,0,0,0,0,0,0,0,0,0,0,0,0,0,0,0,4,8.17,-3.75,11.53,489.4027225,1871.75,5.75,1.03,0.1,8.25,AC,HW,1000,1441,1000,900,,FCC,S,,FCC,FCC_SS,10.1016/j.intermet.2013.03.018
Alloy 0818,CoCrFeNi,0,0.25,0.25,0.25,0.25,0,0,0,0,0,0,0,0,0,0,0,0,0,0,0,0,0,0,0,0,4,8.17,-3.75,11.53,489.4027225,1871.75,5.75,1.03,0.1,8.25,AC,HW,1000,1441,1000,900,,FCC,S,,FCC,FCC_SS,10.1016/j.intermet.2013.03.018
Alloy 0819,CoCrFeNi,0,0.25,0.25,0.25,0.25,0,0,0,0,0,0,0,0,0,0,0,0,0,0,0,0,0,0,0,0,4,8.17,-3.75,11.53,489.4027225,1871.75,5.75,1.03,0.1,8.25,AC,HW,1000,1441,1000,900,,FCC,S,,FCC,FCC_SS,10.1016/j.intermet.2013.03.018
Alloy 0820,CoCrFeNi,0,0.25,0.25,0.25,0.25,0,0,0,0,0,0,0,0,0,0,0,0,0,0,0,0,0,0,0,0,4,8.17,-3.75,11.53,489.4027225,1871.75,5.75,1.03,0.1,8.25,AC,HW,1000,1441,1000,900,,FCC,S,,FCC,FCC_SS,10.1016/j.intermet.2013.03.018
Alloy 0821,CoCrFeNi,0,0.25,0.25,0.25,0.25,0,0,0,0,0,0,0,0,0,0,0,0,0,0,0,0,0,0,0,0,4,8.17,-3.75,11.53,489.4027225,1871.75,5.75,1.03,0.1,8.25,AC,HW,1000,1441,1000,900,,FCC,S,,FCC,FCC_SS,10.1016/j.intermet.2013.03.018
Alloy 0822,CoCrFeNi,0,0.25,0.25,0.25,0.25,0,0,0,0,0,0,0,0,0,0,0,0,0,0,0,0,0,0,0,0,4,8.17,-3.75,11.53,489.4027225,1871.75,5.75,1.03,0.1,8.25,AC,HW,1000,1441,1000,900,,FCC,S,,FCC,FCC_SS,10.1016/j.intermet.2013.03.018
