Repository: DataScienceTempleFirst/EDS

File: spring2022/week13_14/data/high_entropy_alloys.csv (part 6 of 9)
Alloy ID,Alloy ,Al,Co,Cr,Fe,Ni,Cu,Mn,Ti,V,Nb,Mo,Zr,Hf,Ta,W,C,Mg,Zn,Si,Re,N,Sc,Li,Sn,Be,Num_of_Elem,Density_calc,dHmix,dSmix,dGmix,Tm,n.Para,Atom.Size.Diff,Elect.Diff,VEC,Sythesis_Route,Hot-Cold_Working,Homogenization_Temp,Homogenization_Time,Annealing_Temp,Annealing_Time_(min),HPR,Microstructure_,Multiphase,IM_Structure,Microstructure,Phases,References
Alloy 0823,Fe40Mn27Ni26Co5Cr2,0,0.05,0.02,0.4,0.26,0,0.27,0,0,0,0,0,0,0,0,0,0,0,0,0,0,0,0,0,0,5,8.030897709,-3.4172,10.79468703,374.5031969,1428.295292,5.374742309,3.715774934,0.142942331,8.26,AC,CW,,,,,,FCC,S,,FCC,FCC_SS,10.1016/j.scriptamat.2013.09.030
Alloy 0824,Fe40Mn27Ni26Co5Cr2,0,0.05,0.02,0.4,0.26,0,0.27,0,0,0,0,0,0,0,0,0,0,0,0,0,0,0,0,0,0,5,8.030897709,-3.4172,10.79468703,374.5031969,1428.295292,5.374742309,3.715774934,0.142942331,8.26,AC,HW,1200,120,,,,FCC,S,,FCC,FCC_SS,10.1016/j.scriptamat.2013.09.030
Alloy 0825,Fe40Mn27Ni26Co5Cr2,0,0.05,0.02,0.4,0.26,0,0.27,0,0,0,0,0,0,0,0,0,0,0,0,0,0,0,0,0,0,5,8.030897709,-3.4172,10.79468703,374.5031969,1428.295292,5.374742309,3.715774934,0.142942331,8.26,AC,HW,1200,120,900,10,,FCC,S,,FCC,FCC_SS,10.1016/j.scriptamat.2013.09.030
Alloy 0826,Fe50Mn30Co10Cr10,0,0.1,0.1,0.5,0,0,0.3,0,0,0,0,0,0,0,0,0,0,0,0,0,0,0,0,0,0,4,7.760129907,-0.92,9.713640154,388.6624044,1476.2,18.47017,3.833181374,0.132075736,7.6,AC,HW,1200,120,900,3,,FCC + Im,Im,eta,FCC + Im,Im,10.1038/nature17981
Alloy 0827,Fe50Mn30Co10Cr10,0,0.1,0.1,0.5,0,0,0.3,0,0,0,0,0,0,0,0,0,0,0,0,0,0,0,0,0,0,4,7.760129907,-0.92,9.713640154,388.6624044,1476.2,18.47017,3.833181374,0.132075736,7.6,AC,HW,1200,120,900,3,CW,FCC + Im,Im,eta,FCC + Im,Im,10.1038/nature17981
Alloy 0828,Fe40Mn27Ni26Co5Cr2,0,0.05,0.02,0.4,0.26,0,0.27,0,0,0,0,0,0,0,0,0,0,0,0,0,0,0,0,0,0,5,8.030897709,-3.4172,10.79468703,374.5031969,1428.295292,5.374742309,3.715774934,0.142942331,8.26,AC,HW,1200,120,,,,FCC,S,,FCC,FCC_SS,10.1007/s11837-014-1133-6
Alloy 0829,Fe40Mn27Ni26Co5Cr2,0,0.05,0.02,0.4,0.26,0,0.27,0,0,0,0,0,0,0,0,0,0,0,0,0,0,0,0,0,0,5,8.030897709,-3.4172,10.79468703,374.5031969,1428.295292,5.374742309,3.715774934,0.142942331,8.26,AC,HW,1200,120,1200,120,CR,FCC,S,,FCC,FCC_SS,10.1007/s11837-014-1133-6
Alloy 0830,Fe40Mn40Co10Cr10,0,0.1,0.1,0.4,0,0,0.4,0,0,0,0,0,0,0,0,0,0,0,0,0,0,0,0,0,0,4,7.715282655,-0.96,9.923722948,380.7230282,1447.2,17.78362164,4.045008413,0.138289551,7.5,AC,HW,1200,120,,,,FCC,S,,FCC,FCC_SS,10.1016/j.actamat.2015.04.014
Alloy 0831,CoCrFeMnNi,0,0.2,0.2,0.2,0.2,0,0.2,0,0,0,0,0,0,0,0,0,0,0,0,0,0,0,0,0,0,5,8.03,-4.16,13.38,467.623384,1801.2,5.79,0.92,0.14,8,AC,HW,1200,120,,,,FCC,S,,FCC,FCC_SS,10.1016/j.actamat.2017.07.023
Alloy 0832,Co20Cr20Fe34Mn20Ni6,0,0.2,0.2,0.34,0.06,0,0.2,0,0,0,0,0,0,0,0,0,0,0,0,0,0,0,0,0,0,5,7.889472741,-2.5472,12.48219162,390.9731112,1500.763656,8.692811777,3.302527895,0.129185758,7.72,AC,HW,1200,120,,,,FCC + Im,Im,eta,FCC + Im,Im,10.1016/j.actamat.2017.07.023
Alloy 0833,Co20Cr20Fe40Mn20,0,0.125,0.125,0.5,0,0,0.25,0,0,0,0,0,0,0,0,0,0,0,0,0,0,0,0,0,0,4,7.831889625,-1.76,11.07635214,401.6319616,1533.4,11.36930907,3.316337271,0.124739729,7.6,AC,HW,1200,120,,,,FCC + Im,Im,eta,FCC + Im,Im,10.1016/j.actamat.2017.07.023
Alloy 0834,CrNbTiZr,0,0,0.25,0,0,0,0,0.25,0,0.25,0,0.25,0,0,0,0,0,0,0,0,0,0,0,0,0,4,6.64,-5,11.53,588.2371325,2249.75,5.19,7.84,0.12,4.75,AC,,1200,120,1200,1400,,BCC + Im,Im,C15,BCC + Im,Im,10.1016/j.actamat.2012.11.032
Alloy 0835,AlNbTiV,0.25,0,0,0,0,0,0,0.25,0.25,0.25,0,0,0,0,0,0,0,0,0,0,0,0,0,0,0,4,5.5,-16.25,11.53,510.3391989,1951.87,1.38,3.3,0.03,4.25,AC,,1200,1440,,,,BCC + Im,Im,Nb2Al,BCC + Im,Im,10.1016/j.jallcom.2015.08.224
Alloy 0836,AlNbTiV,0.25,0,0,0,0,0,0,0.25,0.25,0.25,0,0,0,0,0,0,0,0,0,0,0,0,0,0,0,4,5.5,-16.25,11.53,510.3391989,1951.87,1.38,3.3,0.03,4.25,AC,,1200,1440,,,,BCC + Im,Im,Nb2Al,BCC + Im,Im,10.1016/j.jallcom.2015.08.224
Alloy 0837,AlCrNbTiV,0.2,0,0.2,0,0,0,0,0.2,0.2,0.2,0,0,0,0,0,0,0,0,0,0,0,0,0,0,0,5,5.765972232,-14.56,13.38161053,432.9526956,1667.706423,1.783776424,5.90234915,0.039698866,4.6,AC,,1200,1440,,,,BCC + Im,Im,C14,BCC + Im,Im,10.1016/j.jallcom.2015.08.224
Alloy 0838,AlCrNbTiV,0.2,0,0.2,0,0,0,0,0.2,0.2,0.2,0,0,0,0,0,0,0,0,0,0,0,0,0,0,0,5,5.765972232,-14.56,13.38161053,432.9526956,1667.706423,1.783776424,5.90234915,0.039698866,4.6,AC,,1200,1440,,,,BCC + Im,Im,C14,BCC + Im,Im,10.1016/j.jallcom.2015.08.224
Alloy 0839,AlCrNbTiV,0.2,0,0.2,0,0,0,0,0.2,0.2,0.2,0,0,0,0,0,0,0,0,0,0,0,0,0,0,0,5,5.765972232,-14.56,13.38161053,432.9526956,1667.706423,1.783776424,5.90234915,0.039698866,4.6,AC,,1200,1440,,,,BCC + Im,Im,C14,BCC + Im,Im,10.1016/j.jallcom.2015.08.224
Alloy 0840,AlCrNbTiV,0.2,0,0.2,0,0,0,0,0.2,0.2,0.2,0,0,0,0,0,0,0,0,0,0,0,0,0,0,0,5,5.765972232,-14.56,13.38161053,432.9526956,1667.706423,1.783776424,5.90234915,0.039698866,4.6,AC,,1200,1440,,,,BCC + Im,Im,C14,BCC + Im,Im,10.1016/j.jallcom.2015.08.224
Alloy 0841,Al18Cr28Nb18Ti18V18,0.18,0.28,0,0,0,0,0,0.18,0.18,0.18,0,0,0,0,0,0,0,0,0,0,0,0,0,0,0,5,5.878231664,-13.6656,13.22901807,437.5084867,1684.261071,1.894876656,6.31973639,0.040764691,4.74,AC,,1200,1440,,,,BCC + Im,Im,C14,BCC + Im,Im,10.1016/j.jallcom.2015.08.224
Alloy 0842,Al18Cr28Nb18Ti18V18,0.18,0.28,0,0,0,0,0,0.18,0.18,0.18,0,0,0,0,0,0,0,0,0,0,0,0,0,0,0,5,5.878231664,-13.6656,13.22901807,437.5084867,1684.261071,1.894876656,6.31973639,0.040764691,4.74,AC,,1200,1440,,,,BCC + Im,Im,C14,BCC + Im,Im,10.1016/j.jallcom.2015.08.224
Alloy 0843,Al18Cr28Nb18Ti18V18,0.18,0.28,0,0,0,0,0,0.18,0.18,0.18,0,0,0,0,0,0,0,0,0,0,0,0,0,0,0,5,5.878231664,-13.6656,13.22901807,437.5084867,1684.261071,1.894876656,6.31973639,0.040764691,4.74,AC,,1200,1440,,,,BCC + Im,Im,C14,BCC + Im,Im,10.1016/j.jallcom.2015.08.224
Alloy 0844,Al18Cr28Nb18Ti18V18,0.18,0.28,0,0,0,0,0,0.18,0.18,0.18,0,0,0,0,0,0,0,0,0,0,0,0,0,0,0,5,5.878231664,-13.6656,13.22901807,437.5084867,1684.261071,1.894876656,6.31973639,0.040764691,4.74,AC,,1200,1440,,,,BCC + Im,Im,C14,BCC + Im,Im,10.1016/j.jallcom.2015.08.224
Alloy 0845,Al8Co17Cr17Cu8Fe17Ni33,0.08,0.17,0.17,0.17,0.33,0.08,0,0,0,0,0,0,0,0,0,0,0,0,0,0,0,0,0,0,0,6,7.736324934,-5.1292,13.91569271,365.6751229,1411.433429,4.570331696,3.985354213,0.108064795,8.33,AC,,,,700,300,,FCC + Im,Im,L12,FCC + Im,Im,10.1007/s11837-013-0756-3
Alloy 0846,Al8Co17Cr17Cu8Fe17Ni33,0.08,0.17,0.17,0.17,0.33,0.08,0,0,0,0,0,0,0,0,0,0,0,0,0,0,0,0,0,0,0,6,7.736324934,-5.1292,13.91569271,365.6751229,1411.433429,4.570331696,3.985354213,0.108064795,8.33,AC,,,,700,300,,FCC + Im,Im,L12,FCC + Im,Im,10.1007/s11837-013-0756-3
Alloy 0847,Al8Co17Cr17Cu8Fe17Ni33,0.08,0.17,0.17,0.17,0.33,0.08,0,0,0,0,0,0,0,0,0,0,0,0,0,0,0,0,0,0,0,6,7.736324934,-5.1292,13.91569271,365.6751229,1411.433429,4.570331696,3.985354213,0.108064795,8.33,AC,,,,1150,300,,FCC + Im,Im,L12,FCC + Im,Im,10.1007/s11837-013-0756-3
Alloy 0848,Al8Co17Cr17Cu8Fe17Ni33,0.08,0.17,0.17,0.17,0.33,0.08,0,0,0,0,0,0,0,0,0,0,0,0,0,0,0,0,0,0,0,6,7.736324934,-5.1292,13.91569271,365.6751229,1411.433429,4.570331696,3.985354213,0.108064795,8.33,AC,,,,1150,300,,FCC + Im,Im,L12,FCC + Im,Im,10.1007/s11837-013-0756-3
Alloy 0849,HfNbTiZr,0,0,0,0,0,0,0,0.25,0,0.25,0,0.25,0.25,0,0,0,0,0,0,0,0,0,0,0,0,4,8.4,2.5,11.53,609.5544375,2331.25,10.75,4.12,0.13,4.25,AC,CW,1000,30,,,,BCC,S,,BCC,BCC_SS,10.1016/j.msea.2018.03.071
Alloy 0850,Al3(HfNbTiZr)97,0.03,0,0,0,0,0,0,0.2425,0,0.2425,0,0.2425,0.2425,0,0,0,0,0,0,0,0,0,0,0,0,5,8.023425953,-14.01996054,12.1095258,496.6971104,1903.906733,1.88039935,4.645486222,0.124723309,3.983957219,AC,CW,1000,30,,,,BCC,S,,BCC,BCC_SS,10.1016/j.msea.2018.03.071
Alloy 0851,Al5(HfNbTiZr)95,0.05,0,0,0,0,0,0,0.2375,0,0.2375,0,0.2375,0.2375,0,0,0,0,0,0,0,0,0,0,0,0,5,8.174381019,-6.2225,12.6005248,522.6054196,2006.961196,4.617211355,4.920843689,0.131569314,4.1875,AC,CW,1000,30,,,,BCC,S,,BCC,BCC_SS,10.1016/j.msea.2018.03.071
Alloy 0852,Al7(HfNbTiZr)93,0.07,0,0,0,0,0,0,0.2325,0,0.2325,0,0.2325,0.2325,0,0,0,0,0,0,0,0,0,0,0,0,5,8.078781404,-8.5281,12.8283229,515.9997301,1983.337556,3.394302481,4.93564939,0.132166181,4.1625,AC,CW,1000,30,,,,BCC,S,,BCC,BCC_SS,10.1016/j.msea.2018.03.071
Alloy 0853,Al10 (HfNbTiZr)90,0.1,0,0,0,0,0,0,0.225,0,0.225,0,0.225,0.225,0,0,0,0,0,0,0,0,0,0,0,0,5,7.934060192,-11.79,13.07655279,506.2105319,1947.582365,2.463063953,4.952975798,0.132898222,4.125,AC,CW,1000,30,,,,BCC + Im,Im,"(Al, Zr)-rich HCP phase",BCC + Im,Im,10.1016/j.msea.2018.03.071
Alloy 0854,Al12(HfNbTiZr)88,0.12,0,0,0,0,0,0,0.22,0,0.22,0,0.22,0.22,0,0,0,0,0,0,0,0,0,0,0,0,5,7.836686778,-13.8336,13.19392083,499.7308796,1923.529714,2.095103099,4.961272793,0.133278806,4.1,AC,CW,1000,30,,,,BCC + Im,Im,"(Al, Zr)-rich HCP phase",BCC + Im,Im,10.1016/j.msea.2018.03.071
Alloy 0855,HfNbTiZr,0,0,0,0,0,0,0,0.25,0,0.25,0,0.25,0.25,0,0,0,0,0,0,0,0,0,0,0,0,4,8.4,2.5,11.53,609.5544375,2331.25,10.75,4.12,0.13,4.25,AC,CW,1000,30,600?,6000,,BCC,S,,BCC,BCC_SS,10.1016/j.msea.2018.03.071
Alloy 0856,Al3(HfNbTiZr)97,0.03,0,0,0,0,0,0,0.2425,0,0.2425,0,0.2425,0.2425,0,0,0,0,0,0,0,0,0,0,0,0,5,8.023425953,-14.01996054,12.1095258,496.6971104,1903.906733,1.88039935,4.645486222,0.124723309,3.983957219,AC,CW,1000,30,600?,6000,,BCC,S,,BCC,BCC_SS,10.1016/j.msea.2018.03.071
Alloy 0857,Al5(HfNbTiZr)95,0.05,0,0,0,0,0,0,0.2375,0,0.2375,0,0.2375,0.2375,0,0,0,0,0,0,0,0,0,0,0,0,5,8.174381019,-6.2225,12.6005248,522.6054196,2006.961196,4.617211355,4.920843689,0.131569314,4.1875,AC,CW,1000,30,600?,6000,,BCC,S,,BCC,BCC_SS,10.1016/j.msea.2018.03.071
Alloy 0858,Al7(HfNbTiZr)93,0.07,0,0,0,0,0,0,0.2325,0,0.2325,0,0.2325,0.2325,0,0,0,0,0,0,0,0,0,0,0,0,5,8.078781404,-8.5281,12.8283229,515.9997301,1983.337556,3.394302481,4.93564939,0.132166181,4.1625,AC,CW,1000,30,600?,6000,,BCC,S,,BCC,BCC_SS,10.1016/j.msea.2018.03.071
Alloy 0859,Al10 (HfNbTiZr)90,0.1,0,0,0,0,0,0,0.225,0,0.225,0,0.225,0.225,0,0,0,0,0,0,0,0,0,0,0,0,5,7.934060192,-11.79,13.07655279,506.2105319,1947.582365,2.463063953,4.952975798,0.132898222,4.125,AC,CW,1000,30,600?,6000,,BCC + Im,Im,"(Al, Zr)-rich HCP phase",BCC + Im,Im,10.1016/j.msea.2018.03.071
Alloy 0860,Al12(HfNbTiZr)88,0.12,0,0,0,0,0,0,0.22,0,0.22,0,0.22,0.22,0,0,0,0,0,0,0,0,0,0,0,0,5,7.836686778,-13.8336,13.19392083,499.7308796,1923.529714,2.095103099,4.961272793,0.133278806,4.1,AC,CW,1000,30,600?,6000,,BCC + Im,Im,"(Al, Zr)-rich HCP phase",BCC + Im,Im,10.1016/j.msea.2018.03.071
Alloy 0861,Al0.2CrFeCoNi2Cu0.2,0.037037037,0.185185185,0.185185185,0.185185185,0.37037037,0.037037037,0,0,0,0,0,0,0,0,0,0,0,0,0,0,0,0,0,0,0,6,8.04843191,-4.53223594,12.87823209,384.4714902,1478.0617,4.976023095,2.824424341,0.100776138,8.481481481,AC,CW,1200,1440,700,1200,,FCC + Im,Im,L12,FCC + Im,Im,10.1016/j.msea.2017.04.111
Alloy 0862,Al0.2CrFeCoNi2Cu0.2,0.037037037,0.185185185,0.185185185,0.185185185,0.37037037,0.037037037,0,0,0,0,0,0,0,0,0,0,0,0,0,0,0,0,0,0,0,6,8.04843191,-4.53223594,12.87823209,384.4714902,1478.0617,4.976023095,2.824424341,0.100776138,8.481481481,AC,CW,1200,1440,800,60,,FCC,S,,FCC,FCC_SS,10.1016/j.msea.2017.04.111
Alloy 0863,Al0.3CuCrFeNi2,0.056603774,0,0.188679245,0.188679245,0.377358491,0.188679245,0,0,0,0,0,0,0,0,0,0,0,0,0,0,0,0,0,0,0,5,7.87,-7.01,12.26,387.096884,1484.62,3.08,3.42,0.11,8.28,AC,CW,1200,30,,,,FCC,S,,FCC,FCC_SS,10.1016/j.scriptamat.2016.06.019
Alloy 0864,Al0.3CuCrFeNi2,0.056603774,0,0.188679245,0.188679245,0.377358491,0.188679245,0,0,0,0,0,0,0,0,0,0,0,0,0,0,0,0,0,0,0,5,7.87,-7.01,12.26,387.096884,1484.62,3.08,3.42,0.11,8.28,AC,CW,1200,30,550,,,FCC,S,,FCC,FCC_SS,10.1016/j.scriptamat.2016.06.019
Alloy 0865,Al0.3CuCrFeNi2,0.056603774,0,0.188679245,0.188679245,0.377358491,0.188679245,0,0,0,0,0,0,0,0,0,0,0,0,0,0,0,0,0,0,0,5,7.87,-7.01,12.26,387.096884,1484.62,3.08,3.42,0.11,8.28,AC,CW,1200,30,700,,,FCC + Im,Im,L12,FCC + Im,Im,10.1016/j.scriptamat.2016.06.019
Alloy 0866,Al10Co25Cr8Fe15Ni36Ti6,0.1,0.25,0.08,0.15,0.36,0,0,0.06,0,0,0,0,0,0,0,0,0,0,0,0,0,0,0,0,0,6,7.388644866,-13.9748,13.30361728,369.6710207,1423.527704,1.615189543,5.655462385,0.122434105,8.07,AC,,1220,1200,900,300,,FCC + Im,Im,L12,FCC + Im,Im,10.1007/s11837-015-1484-7
Alloy 0867,Al10Co25Cr8Fe15Ni36Ti6,0.1,0.25,0.08,0.15,0.36,0,0,0.06,0,0,0,0,0,0,0,0,0,0,0,0,0,0,0,0,0,6,7.388644866,-13.9748,13.30361728,369.6710207,1423.527704,1.615189543,5.655462385,0.122434105,8.07,AC,,1220,1200,900,300,,FCC + Im,Im,L12,FCC + Im,Im,10.1007/s11837-015-1484-7
Alloy 0868,Al10Co25Cr8Fe15Ni36Ti6,0.1,0.25,0.08,0.15,0.36,0,0,0.06,0,0,0,0,0,0,0,0,0,0,0,0,0,0,0,0,0,6,7.388644866,-13.9748,13.30361728,369.6710207,1423.527704,1.615189543,5.655462385,0.122434105,8.07,AC,,1220,1200,900,300,,FCC + Im,Im,L12,FCC + Im,Im,10.1007/s11837-015-1484-7
Alloy 0869,Al10Co25Cr8Fe15Ni36Ti6,0.1,0.25,0.08,0.15,0.36,0,0,0.06,0,0,0,0,0,0,0,0,0,0,0,0,0,0,0,0,0,6,7.388644866,-13.9748,13.30361728,369.6710207,1423.527704,1.615189543,5.655462385,0.122434105,8.07,AC,,1220,1200,900,300,,FCC + Im,Im,L12,FCC + Im,Im,10.1007/s11837-015-1484-7
Alloy 0870,Al10Co25Cr8Fe15Ni36Ti6,0.1,0.25,0.08,0.15,0.36,0,0,0.06,0,0,0,0,0,0,0,0,0,0,0,0,0,0,0,0,0,6,7.388644866,-13.9748,13.30361728,369.6710207,1423.527704,1.615189543,5.655462385,0.122434105,8.07,AC,,1220,1200,900,300,,FCC + Im,Im,L12,FCC + Im,Im,10.1007/s11837-015-1484-7
Alloy 0871,Al10Co25Cr8Fe15Ni36Ti6,0.1,0.25,0.08,0.15,0.36,0,0,0.06,0,0,0,0,0,0,0,0,0,0,0,0,0,0,0,0,0,6,7.388644866,-13.9748,13.30361728,369.6710207,1423.527704,1.615189543,5.655462385,0.122434105,8.07,AC,,1220,1200,900,3000,,FCC + Im,Im,L12,FCC + Im,Im,10.1007/s11837-015-1484-7
Alloy 0872,Al10Co25Cr8Fe15Ni36Ti6,0.1,0.25,0.08,0.15,0.36,0,0,0.06,0,0,0,0,0,0,0,0,0,0,0,0,0,0,0,0,0,6,7.388644866,-13.9748,13.30361728,369.6710207,1423.527704,1.615189543,5.655462385,0.122434105,8.07,AC,,1220,1200,900,3000,,FCC + Im,Im,L12,FCC + Im,Im,10.1007/s11837-015-1484-7
Alloy 0873,Al10Co25Cr8Fe15Ni36Ti6,0.1,0.25,0.08,0.15,0.36,0,0,0.06,0,0,0,0,0,0,0,0,0,0,0,0,0,0,0,0,0,6,7.388644866,-13.9748,13.30361728,369.6710207,1423.527704,1.615189543,5.655462385,0.122434105,8.07,AC,,1220,1200,900,3000,,FCC + Im,Im,L12,FCC + Im,Im,10.1007/s11837-015-1484-7
Alloy 0874,Al10Co25Cr8Fe15Ni36Ti6,0.1,0.25,0.08,0.15,0.36,0,0,0.06,0,0,0,0,0,0,0,0,0,0,0,0,0,0,0,0,0,6,7.388644866,-13.9748,13.30361728,369.6710207,1423.527704,1.615189543,5.655462385,0.122434105,8.07,AC,,1220,1200,900,3000,,FCC + Im,Im,L12,FCC + Im,Im,10.1007/s11837-015-1484-7
Alloy 0875,Al0.2Co1.5CrFeNi1.5Ti0.3,0.036363636,0.272727273,0.181818182,0.181818182,0.272727273,0,0,0.054545455,0,0,0,0,0,0,0,0,0,0,0,0,0,0,0,0,0,6,7.733562964,-10.02975207,13.36783889,392.8520383,1513.148704,2.38081192,4.630363442,0.116865961,8.054545455,AC,HW,1200,2880,,,,FCC + Im,Im,L12,FCC + Im,Im,10.1016/j.ijplas.2017.10.005
Alloy 0876,Al0.2Co1.5CrFeNi1.5Ti0.3,0.036363636,0.272727273,0.181818182,0.181818182,0.272727273,0,0,0.054545455,0,0,0,0,0,0,0,0,0,0,0,0,0,0,0,0,0,6,7.733562964,-10.02975207,13.36783889,392.8520383,1513.148704,2.38081192,4.630363442,0.116865961,8.054545455,AC,HW,1200,2880,800,60,,FCC + Im,Im,L12,FCC + Im,Im,10.1016/j.ijplas.2017.10.005
Alloy 0877,Al0.2Co1.5CrFeNi1.5Ti0.3,0.036363636,0.272727273,0.181818182,0.181818182,0.272727273,0,0,0.054545455,0,0,0,0,0,0,0,0,0,0,0,0,0,0,0,0,0,6,7.733562964,-10.02975207,13.36783889,392.8520383,1513.148704,2.38081192,4.630363442,0.116865961,8.054545455,AC,HW,1200,2880,800,300,,FCC + Im,Im,L12,FCC + Im,Im,10.1016/j.ijplas.2017.10.005
Alloy 0878,Al0.2Co1.5CrFeNi1.5Ti0.3,0.036363636,0.272727273,0.181818182,0.181818182,0.272727273,0,0,0.054545455,0,0,0,0,0,0,0,0,0,0,0,0,0,0,0,0,0,6,7.733562964,-10.02975207,13.36783889,392.8520383,1513.148704,2.38081192,4.630363442,0.116865961,8.054545455,AC,HW,1200,2880,800,1500,,FCC + Im,Im,L12,FCC + Im,Im,10.1016/j.ijplas.2017.10.005
Alloy 0879,Al0.2Co1.5CrFeNi1.5Ti0.3,0.036363636,0.272727273,0.181818182,0.181818182,0.272727273,0,0,0.054545455,0,0,0,0,0,0,0,0,0,0,0,0,0,0,0,0,0,6,7.733562964,-10.02975207,13.36783889,392.8520383,1513.148704,2.38081192,4.630363442,0.116865961,8.054545455,AC,HW,1200,2880,800,3000,,FCC + Im,Im,L12,FCC + Im,Im,10.1016/j.ijplas.2017.10.005
Alloy 0880,Al0.2Co1.5CrFeNi1.5Ti0.3,0.036363636,0.272727273,0.181818182,0.181818182,0.272727273,0,0,0.054545455,0,0,0,0,0,0,0,0,0,0,0,0,0,0,0,0,0,6,7.733562964,-10.02975207,13.36783889,392.8520383,1513.148704,2.38081192,4.630363442,0.116865961,8.054545455,AC,HW,1200,2880,800,6000,,FCC + Im,Im,L12,FCC + Im,Im,10.1016/j.ijplas.2017.10.005
Alloy 0881,Al0.5CrNbTi2V0.5,0.1,0,0.2,0,0,0,0,0.4,0.1,0.2,0,0,0,0,0,0,0,0,0,0,0,0,0,0,0,5,5.785823445,-10.96,12.22898133,463.7034701,1778.243734,2.28891019,6.018491588,0.046861498,4.6,AC,,,,1200,1440,,BCC + Im,Im,C14,BCC + Im,Im,10.1016/j.matlet.2016.11.030
Alloy 0882,Al0.5CrNbTi2V0.5,0.1,0,0.2,0,0,0,0,0.4,0.1,0.2,0,0,0,0,0,0,0,0,0,0,0,0,0,0,0,5,5.785823445,-10.96,12.22898133,463.7034701,1778.243734,2.28891019,6.018491588,0.046861498,4.6,AC,,,,1200,1440,,BCC + Im,Im,C14,BCC + Im,Im,10.1016/j.matlet.2016.11.030
Alloy 0883,Al0.5CrNbTi2V0.5,0.1,0,0.2,0,0,0,0,0.4,0.1,0.2,0,0,0,0,0,0,0,0,0,0,0,0,0,0,0,5,5.785823445,-10.96,12.22898133,463.7034701,1778.243734,2.28891019,6.018491588,0.046861498,4.6,AC,,,,1200,1440,,BCC + Im,Im,C14,BCC + Im,Im,10.1016/j.matlet.2016.11.030
Alloy 0884,Al0.5CrNbTi2V0.5,0.1,0,0.2,0,0,0,0,0.4,0.1,0.2,0,0,0,0,0,0,0,0,0,0,0,0,0,0,0,5,5.785823445,-10.96,12.22898133,463.7034701,1778.243734,2.28891019,6.018491588,0.046861498,4.6,AC,,,,1200,1440,,BCC + Im,Im,C14,BCC + Im,Im,10.1016/j.matlet.2016.11.030
Alloy 0885,AlHfNbTaTiZr,0.166666667,0,0,0,0,0,0,0.166666667,0,0.166666667,0,0.166666667,0.166666667,0.166666667,0,0,0,0,0,0,0,0,0,0,0,6,8.87658935,-14.77777778,14.8975162,531.9761786,2061.161708,2.353225702,4.902772537,0.122610494,4.166666667,AC,,,,,,,BCC,S,,BCC,BCC_SS,10.1016/j.jallcom.2014.11.064
Alloy 0886,Hf0.5Mo0.5NbTiZrC0.1,0,0,0,0,0,0,0,0.243902439,0,0.243902439,0.12195122,0.243902439,0.12195122,0,0,0.024390244,0,0,0,0,0,0,0,0,0,6,7.826605251,-6.472337894,13.60418835,546.1732103,2105.584046,4.999854231,9.450575175,0.298721248,4.487804878,AC,,,,,,,BCC + Im,Im,"FCC (Zr, Hf)C",BCC + Im,Im,10.1016/j.intermet.2015.09.011
Alloy 0887,Hf0.5Mo0.5NbTiZrC0.3,0,0,0,0,0,0,0,0.23255814,0,0.23255814,0.11627907,0.23255814,0.11627907,0,0,0.069767442,0,0,0,0,0,0,0,0,0,6,7.704334843,-17.22011898,14.16626487,546.3815775,2111.003024,1.961342036,13.92424922,0.356784662,4.465116279,AC,,,,,,,BCC + Im,Im,"FCC (Zr, Hf)C",BCC + Im,Im,10.1016/j.intermet.2015.09.011
Alloy 0888,Al0.5NbTa0.8Ti1.5V0.2Zr,0.1,0,0,0,0,0,0,0.3,0.04,0.2,0,0.2,0,0.16,0,0,0,0,0,0,0,0,0,0,0,6,7.56,-8.62,13.78,587.1169034,2264.97,3.62,4.23,0.1,4.3,AC,HIP,1200,1440,,,,BCC + Im,Im,B2,BCC + Im,Im,10.1038/s41598-018-27144-3
Alloy 0889,Al0.5NbTa0.8Ti1.5V0.2Zr,0.1,0,0,0,0,0,0,0.3,0.04,0.2,0,0.2,0,0.16,0,0,0,0,0,0,0,0,0,0,0,6,7.56,-8.62,13.78,587.1169034,2264.97,3.62,4.23,0.1,4.3,AC,HIP,1200,1440,,,,BCC + Im,Im,B2,BCC + Im,Im,10.1038/s41598-018-27144-3
Alloy 0890,Al0.5NbTa0.8Ti1.5V0.2Zr,0.1,0,0,0,0,0,0,0.3,0.04,0.2,0,0.2,0,0.16,0,0,0,0,0,0,0,0,0,0,0,6,7.56,-8.62,13.78,587.1169034,2264.97,3.62,4.23,0.1,4.3,AC,HIP,1200,1440,1400,20,,BCC + Im,Im,B2,BCC + Im,Im,10.1038/s41598-018-27144-3
Alloy 0891,Al0.5NbTa0.8Ti1.5V0.2Zr,0.1,0,0,0,0,0,0,0.3,0.04,0.2,0,0.2,0,0.16,0,0,0,0,0,0,0,0,0,0,0,6,7.56,-8.62,13.78,587.1169034,2264.97,3.62,4.23,0.1,4.3,AC,HIP,1200,1440,1400,20,,BCC + Im,Im,B2,BCC + Im,Im,10.1038/s41598-018-27144-3
Alloy 0892,Al0.5NbTa0.8Ti1.5V0.2Zr,0.1,0,0,0,0,0,0,0.3,0.04,0.2,0,0.2,0,0.16,0,0,0,0,0,0,0,0,0,0,0,6,7.56,-8.62,13.78,587.1169034,2264.97,3.62,4.23,0.1,4.3,AC,HIP,1200,1440,600,7200,,BCC + Im,Im,B2,BCC + Im,Im,10.1038/s41598-018-27144-3
Alloy 0893,Al0.5NbTa0.8Ti1.5V0.2Zr,0.1,0,0,0,0,0,0,0.3,0.04,0.2,0,0.2,0,0.16,0,0,0,0,0,0,0,0,0,0,0,6,7.56,-8.62,13.78,587.1169034,2264.97,3.62,4.23,0.1,4.3,AC,HIP,1200,1440,600,7200,,BCC + Im,Im,B2,BCC + Im,Im,10.1038/s41598-018-27144-3
Alloy 0894,Mo0.5NbHf0.5ZrTiSi0.1,0,0,0,0,0,0,0,0.243902439,0,0.243902439,0.12195122,0.243902439,0.12195122,0,0,0,0,0,0.024390244,0,0,0,0,0,0,6,7.750207975,-6.472337894,13.60418835,543.450191,2095.086501,4.977789471,6.690756057,0.261445895,4.487804878,AC,,,,,,,BCC,S,,BCC,BCC_SS,10.1016/j.jallcom.2015.11.091
Alloy 0895,Mo0.5NbHf0.5ZrTiSi0.3,0,0,0,0,0,0,0,0.23255814,0,0.23255814,0.11627907,0.23255814,0.11627907,0,0,0,0,0,0.069767442,0,0,0,0,0,0,6,7.491006993,-17.22011898,14.16626487,538.3708719,2080.053791,1.935881409,8.123389588,0.265227435,4.465116279,AC,,,,,,,BCC + Im,Im,M5Si3,BCC + Im,Im,10.1016/j.jallcom.2015.11.091
Alloy 0896,Mo0.5NbHf0.5ZrTiSi0.5,0,0,0,0,0,0,0,0.222222222,0,0.222222222,0.111111111,0.222222222,0.111111111,0,0,0,0,0,0.111111111,0,0,0,0,0,0,6,7.255465216,-26.07407407,14.42664317,534.1002819,2065.666635,1.294054505,9.173947605,0.267807744,4.444444444,AC,,,,,,,BCC + Im,Im,M5Si3,BCC + Im,Im,10.1016/j.jallcom.2015.11.091
Alloy 0897,Mo0.5NbHf0.5ZrTiSi0.7,0,0,0,0,0,0,0,0.212765957,0,0.212765957,0.106382979,0.212765957,0.106382979,0,0,0,0,0,0.14893617,0,0,0,0,0,0,6,7.040484702,-33.39067451,14.53503029,530.306829,2051.884324,1.012092293,9.987340405,0.269467056,4.425531915,AC,,,,,,,BCC + Im,Im,M5Si3,BCC + Im,Im,10.1016/j.jallcom.2015.11.091
Alloy 0898,Mo0.5NbHf0.5ZrTiSi0.9,0,0,0,0,0,0,0,0.204081633,0,0.204081633,0.102040816,0.204081633,0.102040816,0,0,0,0,0,0.183673469,0,0,0,0,0,0,6,6.84348575,-39.45022907,14.55068902,526.8532776,2038.669501,0.852683683,10.63629522,0.270411629,4.408163265,AC,,,,,,,BCC + Im,Im,M5Si3,BCC + Im,Im,10.1016/j.jallcom.2015.11.091
Alloy 0899,HfMo0.5NbTiV0.5Si0.3,0,0,0,0,0,0,0,0.23255814,0.11627907,0.23255814,0.11627907,0,0.23255814,0,0,0,0,0,0.069767442,0,0,0,0,0,0,6,8.485372575,-16.36560303,14.16626487,554.3696281,2141.861429,2.090463242,7.879095001,0.254130827,4.581395349,AC,,,,,,,BCC + Im,Im,M5Si3,BCC + Im,Im,10.1016/j.jallcom.2016.10.014
Alloy 0900,HfMo0.5NbTiV0.5Si0.5,0,0,0,0,0,0,0,0.222222222,0.111111111,0.222222222,0.111111111,0,0.222222222,0,0,0,0,0,0.111111111,0,0,0,0,0,0,6,7.91567082,-31.11815301,14.53503029,545.845943,2111.996306,1.114081989,9.442048204,0.256563457,4.531914894,AC,,,,,,,BCC + Im,Im,M5Si3,BCC + Im,Im,10.1016/j.jallcom.2016.10.014
Alloy 0901,HfMo0.5NbTiV0.5Si0.7,0,0,0,0,0,0,0,0.212765957,0.106382979,0.212765957,0.106382979,0,0.212765957,0,0,0,0,0,0.14893617,0,0,0,0,0,0,6,7.91567082,-31.11815301,14.53503029,545.845943,2111.996306,1.114081989,9.442048204,0.256563457,4.531914894,AC,,,,,,,BCC + Im,Im,M5Si3,BCC + Im,Im,10.1016/j.jallcom.2016.10.014
Alloy 0902,HfMo0.5NbTiV0.5Si0.3,0,0,0,0,0,0,0,0.23255814,0.11627907,0.23255814,0.11627907,0,0.23255814,0,0,0,0,0,0.069767442,0,0,0,0,0,0,6,8.485372575,-16.36560303,14.16626487,554.3696281,2141.861429,2.090463242,7.879095001,0.254130827,4.581395349,AC,,,,,,,BCC + Im,Im,M5Si3,BCC + Im,Im,10.1016/j.jallcom.2016.10.014
Alloy 0903,HfMo0.5NbTiV0.5Si0.5,0,0,0,0,0,0,0,0.222222222,0.111111111,0.222222222,0.111111111,0,0.222222222,0,0,0,0,0,0.111111111,0,0,0,0,0,0,6,7.91567082,-31.11815301,14.53503029,545.845943,2111.996306,1.114081989,9.442048204,0.256563457,4.531914894,AC,,,,,,,BCC + Im,Im,M5Si3,BCC + Im,Im,10.1016/j.jallcom.2016.10.014
Alloy 0904,HfMo0.5NbTiV0.5Si0.7,0,0,0,0,0,0,0,0.212765957,0.106382979,0.212765957,0.106382979,0,0.212765957,0,0,0,0,0,0.14893617,0,0,0,0,0,0,6,7.91567082,-31.11815301,14.53503029,545.845943,2111.996306,1.114081989,9.442048204,0.256563457,4.531914894,AC,,,,,,,BCC + Im,Im,M5Si3,BCC + Im,Im,10.1016/j.jallcom.2016.10.014
Alloy 0905,AlNbTiV,0.25,0,0,0,0,0,0,0.25,0.25,0.25,0,0,0,0,0,0,0,0,0,0,0,0,0,0,0,4,5.5,-16.25,11.53,510.3391989,1951.87,1.38,3.3,0.03,4.25,AC,,1200,1440,,,,BCC,S,,BCC,BCC_SS,10.1016/j.jallcom.2015.08.224
Alloy 0906,AlNbTiV,0.25,0,0,0,0,0,0,0.25,0.25,0.25,0,0,0,0,0,0,0,0,0,0,0,0,0,0,0,4,5.5,-16.25,11.53,510.3391989,1951.87,1.38,3.3,0.03,4.25,AC,,1200,1440,,,,BCC,S,,BCC,BCC_SS,10.1016/j.jallcom.2015.08.224
Alloy 0907,HfNbTaTiZr,0,0,0,0,0,0,0,0.2,0,0.2,0,0.2,0.2,0.2,0,0,0,0,0,0,0,0,0,0,0,5,9.9,2.72,13.38,655.02398,2523,12.41,4.01,0.12,4.4,AC,CW,1100,300,,,HPT,BCC,S,,BCC,BCC_SS,10.1016/j.actamat.2017.09.035
Alloy 0910,MoNb0.5HfZrTi,0,0,0,0,0,0,0,0.222222222,0,0.111111111,0.222222222,0.222222222,0.222222222,0,0,0,0,0,0,0,0,0,0,0,0,5,8.715853141,-3.358024691,13.14594406,551.8417735,2123.673343,9.38304762,6.252173849,0.326262032,4.555555556,AC,,,,,,,BCC,S,,BCC,BCC_SS,10.1016/j.intermet.2015.10.011
Alloy 0911,MoNb1.5HfZrTi,0,0,0,0,0,0,0,0.181818182,0,0.272727273,0.181818182,0.181818182,0.181818182,0,0,0,0,0,0,0,0,0,0,0,0,5,8.690997848,-3.041322314,13.2546386,564.8540131,2174.656946,10.66799013,5.94173945,0.295176093,4.636363636,AC,,,,,,,BCC,S,,BCC,BCC_SS,10.1016/j.intermet.2015.10.011
Alloy 0912,MoNbHfZrTi0.5,0,0,0,0,0,0,0,0.111111111,0,0.222222222,0.222222222,0.222222222,0.222222222,0,0,0,0,0,0,0,0,0,0,0,0,5,9.116872883,-3.75308642,13.14594406,567.322373,2183.24907,8.60403443,6.387950115,0.325898568,4.666666667,AC,,,,,,,BCC,S,,BCC,BCC_SS,10.1016/j.intermet.2015.10.011
Alloy 0913,MoNbHfZrTi1.5,0,0,0,0,0,0,0,0.272727273,0,0.181818182,0.181818182,0.181818182,0.181818182,0,0,0,0,0,0,0,0,0,0,0,0,5,8.356539308,-2.776859504,13.2546386,551.3992743,2122.856201,11.4367314,5.842506078,0.295444755,4.545454545,AC,,,,,,,BCC,S,,BCC,BCC_SS,10.1016/j.intermet.2015.10.011
Alloy 0914,MoNbHfZr0.5Ti,0,0,0,0,0,0,0,0.222222222,0,0.222222222,0.222222222,0.111111111,0.222222222,0,0,0,0,0,0,0,0,0,0,0,0,5,9.002336168,-2.765432099,13.14594406,568.080392,2186.162365,11.6907527,5.864135514,0.313656256,4.666666667,AC,,,,,,,BCC,S,,BCC,BCC_SS,10.1016/j.intermet.2015.10.011
Alloy 0915,MoNbHfZr1.5Ti,0,0,0,0,0,0,0,0.181818182,0,0.181818182,0.181818182,0.272727273,0.181818182,0,0,0,0,0,0,0,0,0,0,0,0,5,8.466689624,-3.438016529,13.2546386,551.4011803,2122.866085,9.23739808,6.187199337,0.304185676,4.545454545,AC,,,,,,,BCC,S,,BCC,BCC_SS,10.1016/j.intermet.2015.10.011
Alloy 0916,MoNbHf0.5ZrTi,0,0,0,0,0,0,0,0.222222222,0,0.222222222,0.222222222,0.222222222,0.111111111,0,0,0,0,0,0,0,0,0,0,0,0,5,8.102239098,-3.950617284,13.14594406,559.0618844,2151.460877,8.068055362,6.098189914,0.310439752,4.666666667,AC,,,,,,,BCC,S,,BCC,BCC_SS,10.1016/j.intermet.2015.10.011
Alloy 0917,MoNbHf1.5ZrTi,0,0,0,0,0,0,0,0.181818182,0,0.181818182,0.181818182,0.181818182,0.272727273,0,0,0,0,0,0,0,0,0,0,0,0,5,9.178313444,-2.644628099,13.2546386,558.7155823,2151.022925,12.14973706,6.040284007,0.306386565,4.545454545,AC,,,,,,,BCC,S,,BCC,BCC_SS,10.1016/j.intermet.2015.10.011
Alloy 0918,Mo0.5NbHf0.5ZrTi,0,0,0,0,0,0,0,0.25,0,0.25,0.125,0.25,0.125,0,0,0,0,0,0,0,0,0,0,0,0,5,7.889823331,-0.25,12.96707842,546.8122337,2102.85867,123.239563,5.730437906,0.258988417,4.5,AC,,,,,,,BCC,S,,BCC,BCC_SS,10.1016/j.intermet.2015.10.011
Alloy 0919,Mo1.5NbHfZrTi,0,0,0,0,0,0,0,0.181818182,0,0.181818182,0.272727273,0.181818182,0.181818182,0,0,0,0,0,0,0,0,0,0,0,0,5,8.815544992,-2.644628099,13.2546386,567.5024221,2184.851594,12.31928331,6.336433278,0.338145159,4.727272727,AC,,,,,,,BCC,S,,BCC,BCC_SS,10.1016/j.intermet.2015.10.011
Alloy 0920,FeCoNiCrMn,0,0.2,0.2,0.2,0.2,0,0.2,0,0,0,0,0,0,0,0,0,0,0,0,0,0,0,0,0,0,5,8.025760676,-4.16,13.38161053,386.5578337,1488.962298,5.668245305,3.269463577,0.138361844,8,AC,,,,,,,FCC,S,,FCC,FCC_SS,10.1016/j.actamat.2013.09.037
Alloy 0921,Fe19.6Co19.6Ni19.6Cr19.6Mn19.6Al2,0.02,0.196,0.196,0.196,0.196,0,0.196,0,0,0,0,0,0,0,0,0,0,0,0,0,0,0,0,0,0,6,7.874730627,-5.265344,13.92912081,381.0874537,1470.997899,4.614028408,3.702725802,0.138701498,7.9,AC,,,,,,,FCC,S,,FCC,FCC_SS,10.1016/j.actamat.2013.09.037
Alloy 0922,Fe19.2Co19.2Ni19.2Cr19.2Mn19.2Al4,0.04,0.192,0.192,0.192,0.192,0,0.192,0,0,0,0,0,0,0,0,0,0,0,0,0,0,0,0,0,0,6,7.726255054,-6.322176,14.24271136,375.9925115,1453.094657,3.88891489,4.070146924,0.138970293,7.8,AC,,,,,,,FCC,S,,FCC,FCC_SS,10.1016/j.actamat.2013.09.037
Alloy 0923,Fe18.6Co18.6Ni18.6Cr18.8Mn18.8Al7,0.069860279,0.185628743,0.18762475,0.185628743,0.185628743,0,0.185628743,0,0,0,0,0,0,0,0,0,0,0,0,0,0,0,0,0,0,6,7.508191348,-7.816464,14.5537692,368.6279419,1426.35378,3.164370203,4.532785035,0.139241494,7.65,AC,,,,,,,FCC + BCC,D,,FCC + BCC,FCC_PLUS_BCC,10.1016/j.actamat.2013.09.037
Alloy 0924,Fe18.4Co18.4Ni18.4Cr18.4Mn18.4Al8,0.08,0.184,0.184,0.184,0.184,0,0.184,0,0,0,0,0,0,0,0,0,0,0,0,0,0,0,0,0,0,6,7.436712419,-8.290304,14.62889906,366.2250966,1417.470396,2.983233803,4.66829647,0.13929684,7.6,AC,,,,,,,FCC + BCC,D,,FCC + BCC,FCC_PLUS_BCC,10.1016/j.actamat.2013.09.037
Alloy 0925,Fe18.2Co18.2Ni18.2Cr18.2Mn18.2Al9,0.09,0.182,0.182,0.182,0.182,0,0.182,0,0,0,0,0,0,0,0,0,0,0,0,0,0,0,0,0,0,6,7.365825461,-8.752016,14.69270484,363.8434384,1408.602069,2.823290859,4.795875214,0.139334699,7.55,AC,,,,,,,FCC + BCC,D,,FCC + BCC,FCC_PLUS_BCC,10.1016/j.actamat.2013.09.037
Alloy 0926,Fe18Co18Ni18Cr18Mn18Al10,0.1,0.18,0.18,0.18,0.18,0,0.18,0,0,0,0,0,0,0,0,0,0,0,0,0,0,0,0,0,0,6,7.295523151,-9.2016,14.74633953,361.4810395,1399.74876,2.68096126,4.916168464,0.139355086,7.5,AC,,,,,,,FCC + BCC,D,,FCC + BCC,FCC_PLUS_BCC,10.1016/j.actamat.2013.09.037
Alloy 0927,Fe17.8Co17.8Ni17.8Cr17.8Mn17.8Al11,0.11,0.178,0.178,0.178,0.178,0,0.178,0,0,0,0,0,0,0,0,0,0,0,0,0,0,0,0,0,0,6,7.225798285,-9.639056,14.790722,359.1363393,1390.910432,2.55343005,5.029727668,0.139358008,7.45,AC,,,,,,,FCC + BCC,D,,FCC + BCC,FCC_PLUS_BCC,10.1016/j.actamat.2013.09.037
Alloy 0928,NbMoTa,0,0,0,0,0,0,0,0,0,0.333333333,0.333333333,0,0,0.333333333,0,0,0,0,0,0,0,0,0,0,0,3,11.89198167,-4.888888889,9.134370237,710.7611625,2693.666667,5.543182198,2.227692479,0.290440279,5.333333333,PM,,,,,,,BCC,S,,BCC,BCC_SS,10.3390/ma12030533
Alloy 0929,NbMoTa,0,0,0,0,0,0,0,0,0,0.333333333,0.333333333,0,0,0.333333333,0,0,0,0,0,0,0,0,0,0,0,3,11.89198167,-4.888888889,9.134370237,710.7611625,2693.666667,5.543182198,2.227692479,0.290440279,5.333333333,PM,,,,,,,BCC,S,,BCC,BCC_SS,10.3390/ma12030533
Alloy 0930,W0.16NbMoTa,0,0,0,0,0,0,0,0,0,0.316455696,0.316455696,0,0,0.316455696,0.050632911,0,0,0,0,0,0,0,0,0,0,4,12.23957284,-5.367729531,10.3378776,717.0456022,2729.936709,5.78373829,2.262966135,0.312691537,5.367088608,PM,,,,,,,BCC,S,,BCC,BCC_SS,10.3390/ma12030533
Alloy 0931,W0.33NbMoTa,0,0,0,0,0,0,0,0,0,0.3003003,0.3003003,0,0,0.3003003,0.099099099,0,0,0,0,0,0,0,0,0,0,4,12.57506278,-5.753501249,10.91555652,724.5672231,2764.654655,5.763330357,2.287751991,0.329930963,5.399399399,PM,,,,,,,BCC,S,,BCC,BCC_SS,10.3390/ma12030533
Alloy 0932,W0.53NbMoTa,0,0,0,0,0,0,0,0,0,0.283286119,0.283286119,0,0,0.283286119,0.150141643,0,0,0,0,0,0,0,0,0,0,4,12.93135648,-6.083027711,11.27956173,733.1299537,2801.21813,5.700701487,2.30459934,0.344459613,5.433427762,PM,,,,,,,BCC,S,,BCC,BCC_SS,10.3390/ma12030533
Alloy 0933,Al0.3CoCrFeNi,0.069767442,0.23255814,0.23255814,0.23255814,0.23255814,0,0,0,0,0,0,0,0,0,0,0,0,0,0,0,0,0,0,0,0,5,7.64,-7.27,12.83,469.9351993,1806.29,3.19,3.49,0.11,7.88,PM,,,,,,,FCC,S,,FCC,FCC_SS,10.1016/j.mtla.2019.100522
Alloy 0934,Al0.3CoCrFeNi,0.069767442,0.23255814,0.23255814,0.23255814,0.23255814,0,0,0,0,0,0,0,0,0,0,0,0,0,0,0,0,0,0,0,0,5,7.64,-7.27,12.83,469.9351993,1806.29,3.19,3.49,0.11,7.88,PM,,,,500,6000,,FCC + Im,Im,L12,FCC + Im,Im,10.1016/j.mtla.2019.100522
Alloy 0935,Al0.3CoCrFeNi,0.069767442,0.23255814,0.23255814,0.23255814,0.23255814,0,0,0,0,0,0,0,0,0,0,0,0,0,0,0,0,0,0,0,0,5,7.64,-7.27,12.83,469.9351993,1806.29,3.19,3.49,0.11,7.88,PM,,,,620,3000,,FCC + Im,Im,L12,FCC + Im,Im,10.1016/j.mtla.2019.100522
Alloy 0936,Al0.3CoCrFeNi,0.069767442,0.23255814,0.23255814,0.23255814,0.23255814,0,0,0,0,0,0,0,0,0,0,0,0,0,0,0,0,0,0,0,0,5,7.64,-7.27,12.83,469.9351993,1806.29,3.19,3.49,0.11,7.88,AC,CW,1150,5,,,,FCC,S,,FCC,FCC_SS,10.1016/j.matdes.2017.02.072
Alloy 0937,Al0.3CoCrFeNi,0.069767442,0.23255814,0.23255814,0.23255814,0.23255814,0,0,0,0,0,0,0,0,0,0,0,0,0,0,0,0,0,0,0,0,5,7.64,-7.27,12.83,469.9351993,1806.29,3.19,3.49,0.11,7.88,AC,CW,1150,60,700,4200,,FCC + Im,Im,L12,FCC + Im,Im,10.1016/j.matdes.2017.02.072
Alloy 0938,Al0.3CoCrFeNi,0.069767442,0.23255814,0.23255814,0.23255814,0.23255814,0,0,0,0,0,0,0,0,0,0,0,0,0,0,0,0,0,0,0,0,5,7.64,-7.27,12.83,469.9351993,1806.29,3.19,3.49,0.11,7.88,AC,CW,1150,60,550,9000,,FCC + Im,Im,B2,FCC + Im,Im,10.1016/j.matdes.2017.02.072
Alloy 0939,CoCrNi,0,0.333333333,0.333333333,0,0.333333333,0,0,0,0,0,0,0,0,0,0,0,0,0,0,0,0,0,0,0,0,3,8.28,-4.89,9.13,499.23715,1892,3.54,1.12,0.11,8.33,AC,CW,1100,360,,,,FCC,S,,FCC,FCC_SS,10.1016/j.intermet.2019.106578
Alloy 0940,CoCrNi,0,0.333333333,0.333333333,0,0.333333333,0,0,0,0,0,0,0,0,0,0,0,0,0,0,0,0,0,0,0,0,3,8.28,-4.89,9.13,499.23715,1892,3.54,1.12,0.11,8.33,AC,CW,1100,360,600,30,,FCC,S,,FCC,FCC_SS,10.1016/j.intermet.2019.106578
Alloy 0941,CoCrNi,0,0.333333333,0.333333333,0,0.333333333,0,0,0,0,0,0,0,0,0,0,0,0,0,0,0,0,0,0,0,0,3,8.28,-4.89,9.13,499.23715,1892,3.54,1.12,0.11,8.33,AC,CW,1100,360,650,30,,FCC,S,,FCC,FCC_SS,10.1016/j.intermet.2019.106578
Alloy 0942,CoCrNi,0,0.333333333,0.333333333,0,0.333333333,0,0,0,0,0,0,0,0,0,0,0,0,0,0,0,0,0,0,0,0,3,8.28,-4.89,9.13,499.23715,1892,3.54,1.12,0.11,8.33,AC,CW,1100,360,600,60,,FCC,S,,FCC,FCC_SS,10.1016/j.intermet.2019.106578
Alloy 0943,CoCrNi,0,0.333333333,0.333333333,0,0.333333333,0,0,0,0,0,0,0,0,0,0,0,0,0,0,0,0,0,0,0,0,3,8.28,-4.89,9.13,499.23715,1892,3.54,1.12,0.11,8.33,AC,CW,1100,360,650,60,,FCC,S,,FCC,FCC_SS,10.1016/j.intermet.2019.106578
Alloy 0944,CoCrNi,0,0.333333333,0.333333333,0,0.333333333,0,0,0,0,0,0,0,0,0,0,0,0,0,0,0,0,0,0,0,0,3,8.28,-4.89,9.13,499.23715,1892,3.54,1.12,0.11,8.33,AC,CW,1100,360,700,60,,FCC,S,,FCC,FCC_SS,10.1016/j.intermet.2019.106578
Alloy 0945,CoCrNi,0,0.333333333,0.333333333,0,0.333333333,0,0,0,0,0,0,0,0,0,0,0,0,0,0,0,0,0,0,0,0,3,8.28,-4.89,9.13,499.23715,1892,3.54,1.12,0.11,8.33,AC,CW,1100,360,800,60,,FCC,S,,FCC,FCC_SS,10.1016/j.intermet.2019.106578
Alloy 0946,CoCrNi,0,0.333333333,0.333333333,0,0.333333333,0,0,0,0,0,0,0,0,0,0,0,0,0,0,0,0,0,0,0,0,3,8.28,-4.89,9.13,499.23715,1892,3.54,1.12,0.11,8.33,AC,CW,1100,360,900,60,,FCC,S,,FCC,FCC_SS,10.1016/j.intermet.2019.106578
Alloy 0947,CoCrNi,0,0.333333333,0.333333333,0,0.333333333,0,0,0,0,0,0,0,0,0,0,0,0,0,0,0,0,0,0,0,0,3,8.28,-4.89,9.13,499.23715,1892,3.54,1.12,0.11,8.33,AC,CW,1100,360,110,60,,FCC,S,,FCC,FCC_SS,10.1016/j.intermet.2019.106578
Alloy 0948,V10Cr15Mn5Fe35Co10Ni25,0,0.1,0.15,0.35,0.25,0,0.05,0,0.1,0,0,0,0,0,0,0,0,0,0,0,0,0,0,0,0,6,7.871764882,-6.26,13.37699643,403.4622915,1554.05548,3.904556099,2.403624139,0.113643082,7.95,AC,CW,1100,360,900,10,,FCC,S,,FCC,FCC_SS,10.1016/j.msea.2018.12.077
Alloy 0949,V10Cr15Mn5Fe35Co10Ni25,0,0.1,0.15,0.35,0.25,0,0.05,0,0.1,0,0,0,0,0,0,0,0,0,0,0,0,0,0,0,0,6,7.871764882,-6.26,13.37699643,403.4622915,1554.05548,3.904556099,2.403624139,0.113643082,7.95,AC,CW,1100,360,900,30,,FCC,S,,FCC,FCC_SS,10.1016/j.msea.2018.12.077
Alloy 0950,V10Cr15Mn5Fe35Co10Ni25,0,0.1,0.15,0.35,0.25,0,0.05,0,0.1,0,0,0,0,0,0,0,0,0,0,0,0,0,0,0,0,6,7.871764882,-6.26,13.37699643,403.4622915,1554.05548,3.904556099,2.403624139,0.113643082,7.95,AC,CW,1100,360,900,60,,FCC,S,,FCC,FCC_SS,10.1016/j.msea.2018.12.077
Alloy 0951,V10Cr15Mn5Fe35Co10Ni25,0,0.1,0.15,0.35,0.25,0,0.05,0,0.1,0,0,0,0,0,0,0,0,0,0,0,0,0,0,0,0,6,7.871764882,-6.26,13.37699643,403.4622915,1554.05548,3.904556099,2.403624139,0.113643082,7.95,AC,CW,1100,360,1100,60,,FCC,S,,FCC,FCC_SS,10.1016/j.msea.2018.12.077
Alloy 0952,TiZrNbV,0,0,0,0,0,0,0,0.25,0.25,0.25,0,0.25,0,0,0,0,0,0,0,0,0,0,0,0,0,4,6.46945509,-0.25,11.52629192,514.4492706,1967.5,103.305544,7.048397669,0.117153745,4.5,AC,,,,,,,BCC,S,,BCC,BCC_SS,10.1016/j.matdes.2015.06.072
Alloy 0953,TiZrNbVMo1.7,0,0,0,0,0,0,0,0.175438596,0.175438596,0.175438596,0.298245614,0.175438596,0,0,0,0,0,0,0,0,0,0,0,0,0,5,7.472144913,-4.702985534,13.15521366,565.3280325,2175.655488,6.849810438,6.665391778,0.306634347,4.947368421,AC,,,,,,,BCC1 + BCC2,D,,BCC,BCC_SS,10.1016/j.matdes.2015.06.072
Alloy 0954,TiZrNbVMo2.0,0,0,0,0,0,0,0,0.166666667,0.166666667,0.166666667,0.333333333,0.166666667,0,0,0,0,0,0,0,0,0,0,0,0,0,5,7.595944062,-4.777777778,12.97646755,571.5597992,2198.126345,6.711998501,6.581670059,0.314253967,5,AC,,,,,,,BCC1 + BCC2,D,,BCC,BCC_SS,10.1016/j.matdes.2015.06.072
Alloy 0955,CoCrCuFeNiTi0.8,0,0.208333333,0.208333333,0.208333333,0.208333333,0,0,0.166666667,0,0,0,0,0,0,0,0,0,0,0,0,0,0,0,0,0,5,7.58,-6.75,14.87,462.7377384,1792.68,3.95,5.27,0.13,8.14,AC,,,,,,,FCC + Laves,Im,Fe2Ti,FCC + Im,Im,10.1016/j.intermet.2006.08.005
Alloy 0956,CrFeCoNiCuTi0.5,0,0.181818182,0.181818182,0.181818182,0.181818182,0.181818182,0,0.090909091,0,0,0,0,0,0,0,0,0,0,0,0,0,0,0,0,0,6,7.841713198,-3.702479339,14.69798576,372.0107329,1440.230486,6.80172384,4.822178394,0.122359719,8.363636364,AC,,,,,,,FCC + Im,Im,Fe2Ti type Laves,FCC + Im,Im,10.1016/j.intermet.2006.08.005
Alloy 0957,CrFeCoNiCu,0,0.2,0.2,0.2,0.2,0.2,0,0,0,0,0,0,0,0,0,0,0,0,0,0,0,0,0,0,0,5,8.392548056,2.314049587,13.2546386,370.7062636,1427.182174,9.739328229,0.998633852,0.09046254,8.909090909,AC,,,,,,,FCC,S,,FCC,FCC_SS,10.1016/j.intermet.2006.08.005
Alloy 0958,Cu0.25AlCoCrFeNiTi0.5,0.173913043,0.173913043,0.173913043,0.173913043,0.173913043,0.043478261,0,0.086956522,0,0,0,0,0,0,0,0,0,0,0,0,0,0,0,0,0,7,6.555763738,-15.50094518,15.54594215,345.8442641,1343.3844,1.621226963,6.583863842,0.134073873,7.086956522,AC,,,,,,,BCC,S,,BCC,BCC_SS,10.1016/j.jallcom.2007.11.110
Alloy 0959,Cu0.5AlCoCrFeNiTi0.5,0.166666667,0.166666667,0.166666667,0.166666667,0.166666667,0.083333333,0,0.083333333,0,0,0,0,0,0,0,0,0,0,0,0,0,0,0,0,0,7,6.647723986,-13.41666667,15.85804053,340.8463734,1325.570478,1.889632854,6.457723041,0.134091594,7.25,AC,,,,,,,BCC,S,,BCC,BCC_SS,10.1016/j.jallcom.2007.11.110
Alloy 0960,HfNbTaTiZr,0,0,0,0,0,0,0,0.2,0,0.2,0,0.2,0.2,0.2,0,0,0,0,0,0,0,0,0,0,0,5,9.9,2.72,13.38,655.02398,2523,12.41,4.01,0.12,4.4,AC,,,,,,,BCC1 + BCC2,D,,BCC,BCC_SS,10.3390/e21020114
Alloy 0961,NbTaTiZr,0,0,0,0,0,0,0,0.25,0,0.25,0,0.25,0,0.25,0,0,0,0,0,0,0,0,0,0,0,4,8.925666912,2.5,11.52629192,586.7495009,2244,11.60536229,4.839726937,0.100343161,4.5,AC,,,,,,,BCC1 + BCC2,D,,BCC,BCC_SS,10.3390/e21020114
Alloy 0962,NbTiZr,0,0,0,0,0,0,0,0.333333333,0,0.333333333,0,0.333333333,0,0,0,0,0,0,0,0,0,0,0,0,0,3,9.975229265,3.111111111,9.134370237,626.5960266,2374.666667,7.774115706,1.064065164,0.041096093,4.666666667,AC,,,,,,,BCC,S,,BCC,BCC_SS,10.3390/e21020114
Alloy 0963,HfNbTaZr,0,0,0,0,0,0,0,0,0,0.25,0,0.25,0.25,0.25,0,0,0,0,0,0,0,0,0,0,0,4,11.06,3.5,11.53,697.736195,2668.5,8.79,3.95,0.12,4.5,AC,,,,1800,1440,,BCC,S,,BCC,BCC_SS,10.1016/j.actamat.2016.01.018
Alloy 0968,CoCrCuFeNiTi,0,0.2,0.2,0.2,0.2,0,0,0.2,0,0,0,0,0,0,0,0,0,0,0,0,0,0,0,0,0,5,7.43,-8.44,14.9,463.959863,1797.63,3.17,5.65,0.14,8,AC,,,,,,,FCC + Im,Im,Fe2Ti,FCC + Im,Im,10.1016/j.intermet.2006.08.005
Alloy 0969,AlCrFeCoNiCu,0.166666667,0.166666667,0.166666667,0.166666667,0.166666667,0.166666667,0,0,0,0,0,0,0,0,0,0,0,0,0,0,0,0,0,0,0,6,7.080416317,-4.777777778,14.8975162,334.5927909,1296.37485,4.893911555,5.281130599,0.119082138,7.833333333,AC,,,,,,,BCC + FCC,D,,FCC + BCC,FCC_PLUS_BCC,10.1016/j.msea.2008.08.025
Alloy 0970,AlCrFeCoNiCuMn,0.142857143,0.142857143,0.142857143,0.142857143,0.142857143,0.142857143,0.142857143,0,0,0,0,0,0,0,0,0,0,0,0,0,0,0,0,0,0,7,7.130102456,-5.632653061,16.17919618,332.9303983,1296.37485,4.508293016,5.182612848,0.140378497,7.714285714,AC,,,,,,,BCC + FCC + Im,Im,anon,FCC + BCC + Im,Im,10.1016/j.msea.2008.08.025
Alloy 0971,AlCrFeCoNiCuTi,0.142857143,0.142857143,0.142857143,0.142857143,0.142857143,0.142857143,0,0.142857143,0,0,0,0,0,0,0,0,0,0,0,0,0,0,0,0,0,7,6.594949257,-13.79591837,16.17919618,332.922235,1296.37485,1.840664013,6.777886208,0.142571142,7.285714286,AC,,,,,,,BCC1 + BCC2 + FCC,M,,FCC + BCC,FCC_PLUS_BCC,10.1016/j.msea.2008.08.025
Alloy 0972,AlCrFeCoNiCuV,0.142857143,0.142857143,0.142857143,0.142857143,0.142857143,0.142857143,0,0,0.142857143,0,0,0,0,0,0,0,0,0,0,0,0,0,0,0,0,7,6.927665216,-7.755102041,16.17919618,332.9282758,1296.37485,3.274444401,4.954076535,0.124997959,7.428571429,AC,,,,,,,BCC + FCC,D,,FCC + BCC,FCC_PLUS_BCC,10.1016/j.msea.2008.08.025
Alloy 0976,Co25Ni25Fe25Al7.5Cu17.5,0.075,0.25,0,0.25,0.25,0.175,0,0,0,0,0,0,0,0,0,0,0,0,0,0,0,0,0,0,0,5,7.994666565,0.8225,12.79604395,346.9451589,1333.355348,24.99320734,3.874411655,0.07690538,8.9,AC,,,,,,,FCC,S,,FCC,FCC_SS,10.1016/j.actamat.2016.01.050
Alloy 0977,CoCrFeMnNi,0,0.2,0.2,0.2,0.2,0,0.2,0,0,0,0,0,0,0,0,0,0,0,0,0,0,0,0,0,0,5,8.03,-4.16,13.38,467.623384,1801.2,5.79,0.92,0.14,8,AC,,1100,360,800,60,CW,FCC,S,,FCC,FCC_SS,10.3390/e20120967
Alloy 0978,V10Cr10Fe45Co10Ni25,0,0.1,0.1,0.45,0.25,0,0,0,0.1,0,0,0,0,0,0,0,0,0,0,0,0,0,0,0,0,5,7.929630605,-5.82,11.61262282,407.5763649,1559.303243,3.656286656,1.739286365,0.092714616,8.1,AC,,1100,360,900,10,CR,FCC,S,,FCC,FCC_SS,10.1038/s41598-019-39570-y
Alloy 0979,V10Cr10Fe45Co20Ni15,0,0.2,0.1,0.45,0.15,0,0,0,0.1,0,0,0,0,0,0,0,0,0,0,0,0,0,0,0,0,5,7.930000747,-5.36,11.85892612,408.475666,1564.215923,4.065146781,1.732527204,0.090138782,8,AC,,1100,360,900,10,CR,FCC,S,,FCC,FCC_SS,10.1038/s41598-019-39570-y
