Repository: DataScienceTempleFirst/EDS

File: spring2022/week13_14/data/high_entropy_alloys.csv (part 7 of 9)
Alloy ID,Alloy ,Al,Co,Cr,Fe,Ni,Cu,Mn,Ti,V,Nb,Mo,Zr,Hf,Ta,W,C,Mg,Zn,Si,Re,N,Sc,Li,Sn,Be,Num_of_Elem,Density_calc,dHmix,dSmix,dGmix,Tm,n.Para,Atom.Size.Diff,Elect.Diff,VEC,Sythesis_Route,Hot-Cold_Working,Homogenization_Temp,Homogenization_Time,Annealing_Temp,Annealing_Time_(min),HPR,Microstructure_,Multiphase,IM_Structure,Microstructure,Phases,References
Alloy 0980,V10Cr10Fe45Co30Ni5,0,0.3,0.1,0.45,0.05,0,0,0,0.1,0,0,0,0,0,0,0,0,0,0,0,0,0,0,0,0,5,7.930370606,-4.9,11.06508518,411.0116893,1569.155413,4.160258434,1.724828537,0.087384209,7.9,AC,,1100,360,900,10,CR,FCC + BCC,D,,FCC + BCC,FCC_PLUS_BCC,10.1038/s41598-019-39570-y
Alloy 0981,V10Cr10Fe45Co35Ni0,0,0.35,0.1,0.45,0,0,0,0,0.1,0,0,0,0,0,0,0,0,0,0,0,0,0,0,0,0,4,7.93055543,-4.67,9.87162138,418.0273851,1588.7,3.935648451,1.720623695,0.085934568,7.85,AC,,1100,360,900,10,CR,BCC + FCC,D,,FCC + BCC,FCC_PLUS_BCC,10.1038/s41598-019-39570-y
Alloy 0982,V10Cr10Fe45Co10Ni25,0,0.1,0.1,0.45,0.25,0,0,0,0.1,0,0,0,0,0,0,0,0,0,0,0,0,0,0,0,0,5,7.929630605,-5.82,11.61262282,407.5763649,1559.303243,3.656286656,1.739286365,0.092714616,8.1,AC,,1100,360,900,10,CR,FCC,S,,FCC,FCC_SS,10.1038/s41598-019-39570-y
Alloy 0983,V10Cr10Fe45Co20Ni15,0,0.2,0.1,0.45,0.15,0,0,0,0.1,0,0,0,0,0,0,0,0,0,0,0,0,0,0,0,0,5,7.930000747,-5.36,11.85892612,408.475666,1564.215923,4.065146781,1.732527204,0.090138782,8,AC,,1100,360,900,10,CR,FCC,S,,FCC,FCC_SS,10.1038/s41598-019-39570-y
Alloy 0984,V10Cr10Fe45Co30Ni5,0,0.3,0.1,0.45,0.05,0,0,0,0.1,0,0,0,0,0,0,0,0,0,0,0,0,0,0,0,0,5,7.930370606,-4.9,11.06508518,411.0116893,1569.155413,4.160258434,1.724828537,0.087384209,7.9,AC,,1100,360,900,10,CR,FCC + BCC,D,,FCC + BCC,FCC_PLUS_BCC,10.1038/s41598-019-39570-y
Alloy 0985,V10Cr10Fe45Co35Ni0,0,0.35,0.1,0.45,0,0,0,0,0.1,0,0,0,0,0,0,0,0,0,0,0,0,0,0,0,0,4,7.93055543,-4.67,9.87162138,418.0273851,1588.7,3.935648451,1.720623695,0.085934568,7.85,AC,,1100,360,900,10,CR,BCC + FCC,D,,FCC + BCC,FCC_PLUS_BCC,10.1038/s41598-019-39570-y
Alloy 0986,HfNbTiVZr,0,0,0,0,0,0,0,0.2,0.2,0.2,0,0.2,0.2,0,0,0,0,0,0,0,0,0,0,0,0,5,8.06,0.16,13.38,597.541552,2301.6,192.49,6.08,0.14,4.4,AC,,,,,,,BCC,S,,BCC,BCC_SS,10.3390/ma11020208
Alloy 0987,CrNbTiZr,0,0,0.25,0,0,0,0,0.25,0,0.25,0,0.25,0,0,0,0,0,0,0,0,0,0,0,0,0,4,6.64,-5,11.53,588.2371325,2249.75,5.19,7.84,0.12,4.75,AC,,,,,,,BCC,S,,BCC,BCC_SS,10.3390/ma11020208
Alloy 0988,HfMoNbTiZr,0,0,0,0,0,0,0,0.2,0,0.2,0.2,0.2,0.2,0,0,0,0,0,0,0,0,0,0,0,0,5,8.7,-1.6,13.38,634.561604,2444.2,20.44,5.06,0.31,4.6,AC,,,,,,,BCC,S,,BCC,BCC_SS,10.3390/ma11020208
Alloy 0989,ZrTiHfV0.5Nb0.5,0,0,0,0,0,0,0,0.25,0.125,0.125,0,0.25,0.25,0,0,0,0,0,0,0,0,0,0,0,0,5,8.190507447,0.4375,12.96707842,523.6762156,2013.882607,67.78544264,6.440523166,0.134530433,4.25,AC,,,,,,,BCC,S,,BCC,BCC_SS,10.3390/ma11020208
Alloy 0990,Zr2.0TiHfVNb2.0,0,0,0,0,0,0,0,0.142857143,0.142857143,0.285714286,0,0.285714286,0.142857143,0,0,0,0,0,0,0,0,0,0,0,0,5,7.872809981,1.469387755,12.88596992,537.1529873,2065.061688,20.50522428,6.802239355,0.137410453,4.428571429,AC,,,,,,,BCC,S,,BCC,BCC_SS,10.3390/ma11020208
Alloy 0991,ZrTiHfNb0.5Mo0.5,0,0,0,0,0,0,0,0.25,0,0.125,0.125,0.25,0.25,0,0,0,0,0,0,0,0,0,0,0,0,5,8.569015185,-2.125,12.96707842,540.3628201,2078.063584,14.34746867,5.703787685,0.270497227,4.375,AC,,,,,,,BCC,S,,BCC,BCC_SS,10.3390/ma11020208
Alloy 0992,ZrTiHfNb0.5Ta0.5,0,0,0,0,0,0,0,0.25,0,0.125,0,0.25,0.25,0.125,0,0,0,0,0,0,0,0,0,0,0,5,9.309718284,0.875,12.96707842,562.4439913,2162.968877,36.102108,4.862116278,0.118215904,4.25,AC,,,,,,,BCC,S,,BCC,BCC_SS,10.3390/ma11020208
Alloy 0993,HfNbTiVZr,0,0,0,0,0,0,0,0.2,0.2,0.2,0,0.2,0.2,0,0,0,0,0,0,0,0,0,0,0,0,5,8.06,0.16,13.38,597.541552,2301.6,192.49,6.08,0.14,4.4,AC,,,,,,,BCC,S,,BCC,BCC_SS,10.3390/ma11020208
Alloy 0994,Re10Nb30Ti30Zr30,0,0,0,0,0,0,0,0.3,0,0.3,0,0.3,0,0,0,0,0,0,0,0.1,0,0,0,0,0,4,7.668517459,-8.16,10.92382327,553.4967252,2112,3.193009447,5.42081242,0.164890873,4.6,AC,HIP,1400,120,1400,360,,BCC + Im,Im,C15,BCC + Im,Im,10.1016/j.jallcom.2018.12.325
Alloy 0995,NbTiZr,0,0,0,0,0,0,0,0.333333333,0,0.333333333,0,0.333333333,0,0,0,0,0,0,0,0,0,0,0,0,0,3,9.975229265,3.111111111,9.134370237,626.5960266,2374.666667,7.774115706,1.064065164,0.041096093,4.666666667,AC,HIP,1400,120,1400,360,,BCC,S,,BCC,BCC_SS,10.1016/j.jallcom.2018.12.325
Alloy 0996,Ta10Nb30Ti30Zr30,0,0,0,0,0,0,0,0.3,0,0.3,0,0.3,0,0.1,0,0,0,0,0,0,0,0,0,0,0,4,7.491418361,2.64,10.92382327,548.6853236,2093.6,9.793166188,4.991703425,0.109859001,4.4,AC,HIP,1400,120,1400,360,,BCC,S,,BCC,BCC_SS,10.1016/j.jallcom.2018.12.325
Alloy 0997,Cr10Nb30Ti30Zr30,0,0,0.1,0,0,0,0,0.3,0,0.3,0,0.3,0,0,0,0,0,0,0,0,0,0,0,0,0,4,6.594663456,-0.96,10.92382327,518.8312471,1979.7,25.6351409,7.023519911,0.121082616,4.5,AC,HIP,1400,120,1400,360,,BCC,S,,BCC,BCC_SS,10.1016/j.jallcom.2018.12.325
Alloy 0998,Re10Nb30Ti30Zr30,0,0,0,0,0,0,0,0.3,0,0.3,0,0.3,0,0,0,0,0,0,0,0.1,0,0,0,0,0,4,7.668517459,-8.16,10.92382327,553.4967252,2112,3.193009447,5.42081242,0.164890873,4.6,AC,HIP,1400,120,1400,360,,BCC + Im,Im,C15,BCC + Im,Im,10.1016/j.jallcom.2018.12.325
Alloy 0999,NbTiZr,0,0,0,0,0,0,0,0.333333333,0,0.333333333,0,0.333333333,0,0,0,0,0,0,0,0,0,0,0,0,0,3,9.975229265,3.111111111,9.134370237,626.5960266,2374.666667,7.774115706,1.064065164,0.041096093,4.666666667,AC,HIP,1400,120,1400,360,,BCC,S,,BCC,BCC_SS,10.1016/j.jallcom.2018.12.325
Alloy 1000,Ta10Nb30Ti30Zr30,0,0,0,0,0,0,0,0.3,0,0.3,0,0.3,0,0.1,0,0,0,0,0,0,0,0,0,0,0,4,7.491418361,2.64,10.92382327,548.6853236,2093.6,9.793166188,4.991703425,0.109859001,4.4,AC,HIP,1400,120,1400,360,,BCC,S,,BCC,BCC_SS,10.1016/j.jallcom.2018.12.325
Alloy 1001,Cr10Nb30Ti30Zr30,0,0,0.1,0,0,0,0,0.3,0,0.3,0,0.3,0,0,0,0,0,0,0,0,0,0,0,0,0,4,6.594663456,-0.96,10.92382327,518.8312471,1979.7,25.6351409,7.023519911,0.121082616,4.5,AC,HIP,1400,120,1400,360,,BCC,S,,BCC,BCC_SS,10.1016/j.jallcom.2018.12.325
Alloy 1002,Re10Nb30Ti30Zr30,0,0,0,0,0,0,0,0.3,0,0.3,0,0.3,0,0,0,0,0,0,0,0.1,0,0,0,0,0,4,7.668517459,-8.16,10.92382327,553.4967252,2112,3.193009447,5.42081242,0.164890873,4.6,AC,HIP,1400,120,1400,360,,BCC + Im,Im,C15,BCC + Im,Im,10.1016/j.jallcom.2018.12.325
Alloy 1003,NbTiZr,0,0,0,0,0,0,0,0.333333333,0,0.333333333,0,0.333333333,0,0,0,0,0,0,0,0,0,0,0,0,0,3,9.975229265,3.111111111,9.134370237,626.5960266,2374.666667,7.774115706,1.064065164,0.041096093,4.666666667,AC,HIP,1400,120,1400,360,,BCC,S,,BCC,BCC_SS,10.1016/j.jallcom.2018.12.325
Alloy 1004,Ta10Nb30Ti30Zr30,0,0,0,0,0,0,0,0.3,0,0.3,0,0.3,0,0.1,0,0,0,0,0,0,0,0,0,0,0,4,7.491418361,2.64,10.92382327,548.6853236,2093.6,9.793166188,4.991703425,0.109859001,4.4,AC,HIP,1400,120,1400,360,,BCC,S,,BCC,BCC_SS,10.1016/j.jallcom.2018.12.325
Alloy 1005,Cr10Nb30Ti30Zr30,0,0,0.1,0,0,0,0,0.3,0,0.3,0,0.3,0,0,0,0,0,0,0,0,0,0,0,0,0,4,6.594663456,-0.96,10.92382327,518.8312471,1979.7,25.6351409,7.023519911,0.121082616,4.5,AC,HIP,1400,120,1400,360,,BCC,S,,BCC,BCC_SS,10.1016/j.jallcom.2018.12.325
Alloy 1006,Re10Nb30Ti30Zr30,0,0,0,0,0,0,0,0.3,0,0.3,0,0.3,0,0,0,0,0,0,0,0.1,0,0,0,0,0,4,7.668517459,-8.16,10.92382327,553.4967252,2112,3.193009447,5.42081242,0.164890873,4.6,AC,HIP,1400,120,1400,360,,BCC + Im,Im,C15,BCC + Im,Im,10.1016/j.jallcom.2018.12.325
Alloy 1007,VCrFeTa0.3W0.3,0,0,0.277777778,0.277777778,0,0,0,0,0.277777778,0,0,0,0,0.083333333,0.083333333,0,0,0,0,0,0,0,0,0,0,5,9.321052015,-5.410493827,12.31867362,556.5607513,2135.04423,5.483003895,4.551487962,0.210254842,6.194444444,AC,,,,800,1500,,BCC1 + BCC2,D,,BCC,BCC_SS,10.3390/e20120951
Alloy 1008,CrFeTaVW,0,0,0.25,0.25,0,0,0,0,0.25,0,0,0,0,0,0.25,0,0,0,0,0,0,0,0,0,0,4,10.65175637,-2.5,11.52629192,568.1798676,2173,11.2780156,3.988919302,0.293001706,6.25,AC,,,,800,1500,,BCC1 + BCC2 + Laves,Im,C14,BCC + Im,Im,10.3390/e20120951
Alloy 1009,HfMoNbTaTiZr,0,0,0,0,0,0,0,0.166666667,0,0.166666667,0.166666667,0.166666667,0.166666667,0.166666667,0,0,0,0,0,0,0,0,0,0,0,6,9.910915715,1.888888889,12.41459683,594.7083332,2282.194003,16.79482883,19.05954827,0.246152806,3.666666667,AC,,,,,,,BCC + Im,Im,B2,BCC + Im,Im,10.3390/e21010015
Alloy 1010,HfMoTaTiZr,0,0,0,0,0,0,0,0.2,0,0,0.2,0.2,0.2,0.2,0,0,0,0,0,0,0,0,0,0,0,5,10.21042994,-1.92,13.38161053,597.8068035,2302.643987,17.95222497,6.087901644,0.311229819,4.6,AC,,,,,,,BCC,S,,BCC,BCC_SS,10.3390/e21010015
Alloy 1011,HfMoNbTaZr,0,0,0,0,0,0,0,0,0,0.2,0.2,0.2,0.2,0.2,0,0,0,0,0,0,0,0,0,0,0,5,10.92817442,-1.12,13.38161053,621.8810016,2395.370077,31.88312174,6.301264119,0.311152696,4.8,AC,,,,,,,BCC,S,,BCC,BCC_SS,10.3390/e21010015
Alloy 1012,HfMoNbTaTi,0,0,0,0,0,0,0,0.2,0,0.2,0.2,0,0.2,0.2,0,0,0,0,0,0,0,0,0,0,0,5,9.910915715,2.72,13.38161053,592.5022515,2282.194003,12.57155081,4.99441746,0.118253964,4.4,AC,,,,,,,BCC,S,,BCC,BCC_SS,10.3390/e21010015
Alloy 1013,HfMoNbTaTiZr,0,0,0,0,0,0,0,0.166666667,0,0.166666667,0.166666667,0.166666667,0.166666667,0.166666667,0,0,0,0,0,0,0,0,0,0,0,6,9.910915715,1.888888889,12.41459683,594.7083332,2282.194003,16.79482883,19.05954827,0.246152806,3.666666667,AC,,,,,,,BCC + Im,Im,B2,BCC + Im,Im,10.3390/e21010015
Alloy 1014,HfMoTaTiZr,0,0,0,0,0,0,0,0.2,0,0,0.2,0.2,0.2,0.2,0,0,0,0,0,0,0,0,0,0,0,5,10.21042994,-1.92,13.38161053,597.8068035,2302.643987,17.95222497,6.087901644,0.311229819,4.6,AC,,,,,,,BCC,S,,BCC,BCC_SS,10.3390/e21010015
Alloy 1015,HfMoNbTiZr,0,0,0,0,0,0,0,0.2,0,0.2,0.2,0.2,0.2,0,0,0,0,0,0,0,0,0,0,0,0,5,8.7,-1.6,13.38,634.561604,2444.2,20.44,5.06,0.31,4.6,AC,,,,,,,BCC + Im,Im,B2,BCC + Im,Im,10.3390/e21010015
Alloy 1016,HfMoNbTaZr,0,0,0,0,0,0,0,0,0,0.2,0.2,0.2,0.2,0.2,0,0,0,0,0,0,0,0,0,0,0,5,10.92817442,-1.12,13.38161053,621.8810016,2395.370077,31.88312174,6.301264119,0.311152696,4.8,AC,,,,,,,BCC,S,,BCC,BCC_SS,10.3390/e21010015
Alloy 1017,HfMoNbTaTi,0,0,0,0,0,0,0,0.2,0,0.2,0.2,0,0.2,0.2,0,0,0,0,0,0,0,0,0,0,0,5,9.910915715,2.72,13.38161053,592.5022515,2282.194003,12.57155081,4.99441746,0.118253964,4.4,AC,,,,,,,BCC,S,,BCC,BCC_SS,10.3390/e21010015
Alloy 1018,HfMoNbTaTiZr,0,0,0,0,0,0,0,0.166666667,0,0.166666667,0.166666667,0.166666667,0.166666667,0.166666667,0,0,0,0,0,0,0,0,0,0,0,6,9.910915715,1.888888889,12.41459683,594.7083332,2282.194003,16.79482883,19.05954827,0.246152806,3.666666667,AC,,,,,,,BCC + Im,Im,B2,BCC + Im,Im,10.3390/e21010015
Alloy 1019,HfMoTaTiZr,0,0,0,0,0,0,0,0.2,0,0,0.2,0.2,0.2,0.2,0,0,0,0,0,0,0,0,0,0,0,5,10.21042994,-1.92,13.38161053,597.8068035,2302.643987,17.95222497,6.087901644,0.311229819,4.6,AC,,,,,,,BCC,S,,BCC,BCC_SS,10.3390/e21010015
Alloy 1020,HfMoNbTiZr,0,0,0,0,0,0,0,0.2,0,0.2,0.2,0.2,0.2,0,0,0,0,0,0,0,0,0,0,0,0,5,8.7,-1.6,13.38,634.561604,2444.2,20.44,5.06,0.31,4.6,AC,,,,,,,BCC + Im,Im,B2,BCC + Im,Im,10.3390/e21010015
Alloy 1021,HfMoNbTaZr,0,0,0,0,0,0,0,0,0,0.2,0.2,0.2,0.2,0.2,0,0,0,0,0,0,0,0,0,0,0,5,10.92817442,-1.12,13.38161053,621.8810016,2395.370077,31.88312174,6.301264119,0.311152696,4.8,AC,,,,,,,BCC,S,,BCC,BCC_SS,10.3390/e21010015
Alloy 1022,HfMoNbTaTi,0,0,0,0,0,0,0,0.2,0,0.2,0.2,0,0.2,0.2,0,0,0,0,0,0,0,0,0,0,0,5,9.910915715,2.72,13.38161053,592.5022515,2282.194003,12.57155081,4.99441746,0.118253964,4.4,AC,,,,,,,BCC,S,,BCC,BCC_SS,10.3390/e21010015
Alloy 1023,HfMoNbTaTiZr,0,0,0,0,0,0,0,0.166666667,0,0.166666667,0.166666667,0.166666667,0.166666667,0.166666667,0,0,0,0,0,0,0,0,0,0,0,6,9.910915715,1.888888889,12.41459683,594.7083332,2282.194003,16.79482883,19.05954827,0.246152806,3.666666667,AC,,,,,,,BCC + Im,Im,B2,BCC + Im,Im,10.3390/e21010015
Alloy 1024,HfMoTaTiZr,0,0,0,0,0,0,0,0.2,0,0,0.2,0.2,0.2,0.2,0,0,0,0,0,0,0,0,0,0,0,5,10.21042994,-1.92,13.38161053,597.8068035,2302.643987,17.95222497,6.087901644,0.311229819,4.6,AC,,,,,,,BCC,S,,BCC,BCC_SS,10.3390/e21010015
Alloy 1025,HfMoNbTiZr,0,0,0,0,0,0,0,0.2,0,0.2,0.2,0.2,0.2,0,0,0,0,0,0,0,0,0,0,0,0,5,8.7,-1.6,13.38,634.561604,2444.2,20.44,5.06,0.31,4.6,AC,,,,,,,BCC + Im,Im,B2,BCC + Im,Im,10.3390/e21010015
Alloy 1026,HfMoNbTaZr,0,0,0,0,0,0,0,0,0,0.2,0.2,0.2,0.2,0.2,0,0,0,0,0,0,0,0,0,0,0,5,10.92817442,-1.12,13.38161053,621.8810016,2395.370077,31.88312174,6.301264119,0.311152696,4.8,AC,,,,,,,BCC,S,,BCC,BCC_SS,10.3390/e21010015
Alloy 1027,HfMoNbTaTi,0,0,0,0,0,0,0,0.2,0,0.2,0.2,0,0.2,0.2,0,0,0,0,0,0,0,0,0,0,0,5,9.910915715,2.72,13.38161053,592.5022515,2282.194003,12.57155081,4.99441746,0.118253964,4.4,AC,,,,,,,BCC,S,,BCC,BCC_SS,10.3390/e21010015
Alloy 1028,CoCrFeNi,0,0.25,0.25,0.25,0.25,0,0,0,0,0,0,0,0,0,0,0,0,0,0,0,0,0,0,0,0,4,8.17,-3.75,11.53,489.4027225,1871.75,5.75,1.03,0.1,8.25,AC,CW,1100,1440,550,15,,FCC,S,,FCC,FCC_SS,10.1016/j.msea.2019.138526
Alloy 1029,CoCrFeNi,0,0.25,0.25,0.25,0.25,0,0,0,0,0,0,0,0,0,0,0,0,0,0,0,0,0,0,0,0,4,8.17,-3.75,11.53,489.4027225,1871.75,5.75,1.03,0.1,8.25,AC,CW,1100,1440,550,60,,FCC,S,,FCC,FCC_SS,10.1016/j.msea.2019.138526
Alloy 1030,CoCrFeNi,0,0.25,0.25,0.25,0.25,0,0,0,0,0,0,0,0,0,0,0,0,0,0,0,0,0,0,0,0,4,8.17,-3.75,11.53,489.4027225,1871.75,5.75,1.03,0.1,8.25,AC,CW,1100,1440,550,1464,,FCC,S,,FCC,FCC_SS,10.1016/j.msea.2019.138526
Alloy 1031,CoCrFeNi,0,0.25,0.25,0.25,0.25,0,0,0,0,0,0,0,0,0,0,0,0,0,0,0,0,0,0,0,0,4,8.17,-3.75,11.53,489.4027225,1871.75,5.75,1.03,0.1,8.25,AC,CW,1100,1440,550,6000,,FCC,S,,FCC,FCC_SS,10.1016/j.msea.2019.138526
Alloy 1032,CoCrNi,0,0.333333333,0.333333333,0,0.333333333,0,0,0,0,0,0,0,0,0,0,0,0,0,0,0,0,0,0,0,0,3,8.28,-4.89,9.13,499.23715,1892,3.54,1.12,0.11,8.33,AC,HW,,,600,60,,FCC,S,,FCC,FCC_SS,10.1016/j.scriptamat.2019.01.016
Alloy 1033,CoCrNi,0,0.333333333,0.333333333,0,0.333333333,0,0,0,0,0,0,0,0,0,0,0,0,0,0,0,0,0,0,0,0,3,8.28,-4.89,9.13,499.23715,1892,3.54,1.12,0.11,8.33,AC,HW,,,700,60,,FCC,S,,FCC,FCC_SS,10.1016/j.scriptamat.2019.01.016
Alloy 1034,CoCrNi,0,0.333333333,0.333333333,0,0.333333333,0,0,0,0,0,0,0,0,0,0,0,0,0,0,0,0,0,0,0,0,3,8.28,-4.89,9.13,499.23715,1892,3.54,1.12,0.11,8.33,AC,HW,,,900,60,,FCC,S,,FCC,FCC_SS,10.1016/j.scriptamat.2019.01.016
Alloy 1035,CoNi,0,0.5,0,0,0.5,0,0,0,0,0,0,0,0,0,0,0,0,0,0,0,0,0,0,0,0,2,8.9,0,5.763145962,393.9071229,1474,,0.200240288,0.015,9.5,AC,CW,1100,360,,,,FCC,S,,FCC,FCC_SS,10.1016/j.msea.2017.02.043
Alloy 1036,CoCrFeMnNi,0,0.2,0.2,0.2,0.2,0,0.2,0,0,0,0,0,0,0,0,0,0,0,0,0,0,0,0,0,0,5,8.03,-4.16,13.38,467.623384,1801.2,5.79,0.92,0.14,8,AC,,1200,2880,900,60,,FCC,S,,FCC,FCC_SS,10.1016/j.actamat.2016.07.038
Alloy 1037,Ni18.5Fe18.5Cr18.5Co26Mn18.5,0,0.26,0.185,0.185,0.185,0,0.185,0,0,0,0,0,0,0,0,0,0,0,0,0,0,0,0,0,0,5,8.08813992,-4.1144,13.29411604,386.8108101,1489.434581,5.695120543,3.165958789,0.136417732,8.075,AC,,1000,1440,1100,60,CW,FCC,S,,FCC,FCC_SS,10.1016/j.msea.2015.03.109
Alloy 1038,Ni14Fe20Cr26Co20Mn20,0,0.2,0.26,0.2,0.14,0,0.2,0,0,0,0,0,0,0,0,0,0,0,0,0,0,0,0,0,0,5,7.924909869,-3.7232,13.22962036,391.7481361,1508.06978,6.329195708,3.262141651,0.135458481,7.76,AC,,1000,1440,1100,60,CW,FCC + BCC,,,FCC + BCC,FCC_PLUS_BCC,10.1016/j.msea.2015.03.109
Alloy 1039,NiFeCrCoMn,0,0.2,0.2,0.2,0.2,0,0.2,0,0,0,0,0,0,0,0,0,0,0,0,0,0,0,0,0,0,5,8.03,-4.16,13.38,467.623384,1801.2,5.79,0.92,0.14,8,AC,,1000,1440,1100,60,CW,FCC,S,,FCC,FCC_SS,10.1016/j.msea.2015.03.109
Alloy 1040,CoCrFeNi,0,0.25,0.25,0.25,0.25,0,0,0,0,0,0,0,0,0,0,0,0,0,0,0,0,0,0,0,0,4,8.17,-3.75,11.53,489.4027225,1871.75,5.75,1.03,0.1,8.25,AC,,1000,1440,1100,60,CW,FCC + BCC,,,FCC + BCC,FCC_PLUS_BCC,10.1016/j.msea.2015.03.109
Alloy 1041,Ni18.5Fe18.5Cr18.5Co26Mn18.5,0,0.26,0.185,0.185,0.185,0,0.185,0,0,0,0,0,0,0,0,0,0,0,0,0,0,0,0,0,0,5,8.08813992,-4.1144,13.29411604,386.8108101,1489.434581,5.695120543,3.165958789,0.136417732,8.075,AC,,1000,1440,625,60,CW,FCC + Im,Im,Sigma,FCC + Im,Im,10.1016/j.msea.2015.03.109
Alloy 1042,Ni14Fe20Cr26Co20Mn20,0,0.2,0.26,0.2,0.14,0,0.2,0,0,0,0,0,0,0,0,0,0,0,0,0,0,0,0,0,0,5,7.924909869,-3.7232,13.22962036,391.7481361,1508.06978,6.329195708,3.262141651,0.135458481,7.76,AC,,1000,1440,675,60,CW,FCC + BCC + Im,Im,Sigma,FCC + BCC + Im,Im,10.1016/j.msea.2015.03.109
Alloy 1043,NiFeCrCoMn,0,0.2,0.2,0.2,0.2,0,0.2,0,0,0,0,0,0,0,0,0,0,0,0,0,0,0,0,0,0,5,8.03,-4.16,13.38,467.623384,1801.2,5.79,0.92,0.14,8,AC,,1000,1440,650,60,CW,FCC + Im,Im,Sigma,FCC + Im,Im,10.1016/j.msea.2015.03.109
Alloy 1044,CoCrFeNi,0,0.25,0.25,0.25,0.25,0,0,0,0,0,0,0,0,0,0,0,0,0,0,0,0,0,0,0,0,4,8.17,-3.75,11.53,489.4027225,1871.75,5.75,1.03,0.1,8.25,AC,,1000,1440,625,60,CW,FCC + Im,Im,Sigma,FCC + Im,Im,10.1016/j.msea.2015.03.109
Alloy 1045,Fe70.04Mn28Al1.6Si0.28C0.08,0.016,0,0,0.7004,0,0,0.28,0,0,0,0,0,0,0,0,0.0008,0,0,0.0028,0,0,0,0,0,0,5,7.600816047,-1.42603584,5.77166321,381.3772677,1427.164118,6.881762834,4.314574455,0.128723899,7.6256,AC,,1000,1440,625,60,CW,FCC + Im,Im,Sigma,FCC + Im,Im,10.1016/j.msea.2015.03.109
Alloy 1046,Fe73.03Mn25Al1.6Si0.24Nb0.05C0.08,0.016008004,0,0,0.730665333,0,0,0.250125063,0,0,0,0,0,0,0,0,0.0008004,0,0,0.002401201,0,0,0,0,0,0,5,7.617485589,-1.347568351,5.506526269,384.2598339,1436.525445,6.986193124,4.212506036,0.124537702,7.657028514,AC,,1000,1440,625,60,CW,FCC + Im,Im,Sigma,FCC + Im,Im,10.1016/j.msea.2015.03.109
Alloy 1047,Fe68.25Mn27Al4.1Si0.52Nb0.05C0.08,0.041,0,0,0.6825,0,0,0.27,0,0,0.0005,0,0,0,0,0,0.0008,0,0,0.0052,0,0,0,0,0,0,6,7.410532259,-3.05526096,6.502275483,375.1120758,1407.573486,3.576953739,4.698428729,0.128831083,7.4995,AC,,1000,1440,625,60,CW,FCC + Im,Im,Sigma,FCC + Im,Im,10.1016/j.msea.2015.03.109
Alloy 1048,Al0.5Cr0.9FeNi2.5V0.2,0.098039216,0,0.176470588,0.196078431,0.490196078,0,0,0,0.039215686,0,0,0,0,0,0,0,0,0,0,0,0,0,0,0,0,5,7.428940236,-10.99730873,11.05609168,379.6347552,1449.33988,1.731696954,4.444703117,0.118924761,8.019607843,AC,CW,1200,1440,700,60,,FCC + Im,Im,L12,FCC + Im,Im,10.1038/s41467-018-06600-8
Alloy 1049,Al0.5Cr0.9FeNi2.5V0.2,0.098039216,0,0.176470588,0.196078431,0.490196078,0,0,0,0.039215686,0,0,0,0,0,0,0,0,0,0,0,0,0,0,0,0,5,7.428940236,-10.99730873,11.05609168,379.6347552,1449.33988,1.731696954,4.444703117,0.118924761,8.019607843,AC,CW,1200,1440,600,60,,FCC + Im,Im,L12,FCC + Im,Im,10.1038/s41467-018-06600-8
Alloy 1050,Ni30Co30Cr10Fe10Al18W2,0.18,0.3,0.1,0.1,0.3,0,0,0,0,0,0,0,0,0,0.02,0,0,0,0,0,0,0,0,0,0,6,7.39262667,-12.4432,13.05208317,365.6450006,1406.656565,1.762004548,5.590999885,0.140858085,7.76,AC,,,,,,,FCC + Im,Im,B2,FCC + Im,Im,10.1016/j.matlet.2019.06.067
Alloy 1051,Ni30Co30Cr10Fe10Al18W2,0.18,0.3,0.1,0.1,0.3,0,0,0,0,0,0,0,0,0,0.02,0,0,0,0,0,0,0,0,0,0,6,7.39262667,-12.4432,13.05208317,365.6450006,1406.656565,1.762004548,5.590999885,0.140858085,7.76,AC,,,,,,,FCC + Im,Im,B2,FCC + Im,Im,10.1016/j.matlet.2019.06.067
Alloy 1052,CoCrFeNi,0,0.25,0.25,0.25,0.25,0,0,0,0,0,0,0,0,0,0,0,0,0,0,0,0,0,0,0,0,4,8.17,-3.75,11.53,489.4027225,1871.75,5.75,1.03,0.1,8.25,AC,,500,240,,,,FCC,S,,FCC,FCC_SS,10.1016/j.actamat.2016.06.063
Alloy 1053,CoCrFeNiMo0.1,0,0.243902439,0.243902439,0.243902439,0.243902439,0,0,0,0,0,0.024390244,0,0,0,0,0,0,0,0,0,0,0,0,0,0,5,8.24,-3.9,12.2,494.663284,1896.73,5.93,1.96,0.11,8.2,AC,,500,240,,,,FCC,S,,FCC,FCC_SS,10.1016/j.actamat.2016.06.063
Alloy 1054,CoCrFeNiMo0.2,0,0.238095238,0.238095238,0.238095238,0.238095238,0,0,0,0,0,0.047619048,0,0,0,0,0,0,0,0,0,0,0,0,0,0,5,8.31,-4.04,12.57,500.1569836,1920.52,5.98,2.51,0.12,8.14,AC,,500,240,,,,FCC,S,,FCC,FCC_SS,10.1016/j.actamat.2016.06.063
Alloy 1055,CoCrFeNiMo0.3,0,0.23255814,0.23255814,0.23255814,0.23255814,0,0,0,0,0,0.069767442,0,0,0,0,0,0,0,0,0,0,0,0,0,0,5,8.374393129,-4.153596539,12.82599837,426.2309224,1638.269287,5.902321137,2.377731963,0.127279646,8.093023256,AC,,500,240,,,,FCC + Im,Im,Sigma,FCC + Im,Im,10.1016/j.actamat.2016.06.063
Alloy 1056,CoCrFeNiMo0.3,0,0.23255814,0.23255814,0.23255814,0.23255814,0,0,0,0,0,0.069767442,0,0,0,0,0,0,0,0,0,0,0,0,0,0,5,8.374393129,-4.153596539,12.82599837,426.2309224,1638.269287,5.902321137,2.377731963,0.127279646,8.093023256,AC,CW,500,240,850,60,,FCC + Im,Im,Sigma + Mu,FCC + Im,Im,10.1016/j.actamat.2016.06.063
Alloy 1057,CoCrFeNiMo0.3,0,0.23255814,0.23255814,0.23255814,0.23255814,0,0,0,0,0,0.069767442,0,0,0,0,0,0,0,0,0,0,0,0,0,0,5,8.374393129,-4.153596539,12.82599837,426.2309224,1638.269287,5.902321137,2.377731963,0.127279646,8.093023256,AC,CW,500,240,900,300,,FCC + Im,Im,Sigma + Mu,FCC + Im,Im,10.1016/j.actamat.2016.06.063
Alloy 1058,Fe45Cr10V10Co10Ni25,0,0.1,0.1,0.45,0.25,0,0,0,0.1,0,0,0,0,0,0,0,0,0,0,0,0,0,0,0,0,5,7.929630605,-5.82,11.61262282,407.5763649,1559.303243,3.656286656,1.739286365,0.092714616,8.1,AC,CW,1100,360,900,10,,FCC,S,,FCC,FCC_SS,10.1038/s41598-019-39570-y
Alloy 1059,Fe45Cr10V10Co20Ni15,0,0.2,0.1,0.45,0.15,0,0,0,0.1,0,0,0,0,0,0,0,0,0,0,0,0,0,0,0,0,5,7.930000747,-5.36,11.85892612,408.475666,1564.215923,4.065146781,1.732527204,0.090138782,8,AC,CW,1100,360,900,10,,FCC + BCC + Im,Im,,FCC + BCC + Im,Im,10.1038/s41598-019-39570-y
Alloy 1060,Fe45Cr10V10Co30Ni5,0,0.3,0.1,0.45,0.05,0,0,0,0.1,0,0,0,0,0,0,0,0,0,0,0,0,0,0,0,0,5,7.930370606,-4.9,11.06508518,411.0116893,1569.155413,4.160258434,1.724828537,0.087384209,7.9,AC,CW,1100,360,900,10,,FCC + BCC + Im,Im,,FCC + BCC + Im,Im,10.1038/s41598-019-39570-y
Alloy 1061,Fe45Cr10V10Co35,0,0.35,0.1,0.45,0,0,0,0,0.1,0,0,0,0,0,0,0,0,0,0,0,0,0,0,0,0,4,7.93055543,-4.67,9.87162138,418.0273851,1588.7,3.935648451,1.720623695,0.085934568,7.85,AC,CW,1100,360,900,10,,FCC + BCC + Im,Im,,FCC + BCC + Im,Im,10.1038/s41598-019-39570-y
Alloy 1062,FeCrCoMnNi,0,0.2,0.2,0.2,0.2,0,0.2,0,0,0,0,0,0,0,0,0,0,0,0,0,0,0,0,0,0,5,8.025760676,-4.16,13.38161053,386.5578337,1488.962298,5.668245305,3.269463577,0.138361844,8,AC,CW,,,,,,FCC,S,,FCC,FCC_SS,10.1016/j.msea.2019.04.025
Alloy 1063,Cr20Fe6Co34Ni34Mo6,0,0.34,0.2,0.06,0.34,0,0,0,0,0,0.06,0,0,0,0,0,0,0,0,0,0,0,0,0,0,5,8.587067955,-4.2928,11.58277271,419.0245945,1602.912293,5.061964947,2.18471415,0.120166551,8.5,AC,HW,1200,2880,800,3,,FCC,S,,FCC,FCC_SS,10.1016/j.ijplas.2018.10.005
Alloy 1064,Cr20Fe6Co34Ni34Mo6,0,0.34,0.2,0.06,0.34,0,0,0,0,0,0.06,0,0,0,0,0,0,0,0,0,0,0,0,0,0,5,8.587067955,-4.2928,11.58277271,419.0245945,1602.912293,5.061964947,2.18471415,0.120166551,8.5,AC,HW,1200,2880,800,60,,FCC,S,,FCC,FCC_SS,10.1016/j.ijplas.2018.10.005
Alloy 1065,Cr20Fe6Co34Ni34Mo6,0,0.34,0.2,0.06,0.34,0,0,0,0,0,0.06,0,0,0,0,0,0,0,0,0,0,0,0,0,0,5,8.587067955,-4.2928,11.58277271,419.0245945,1602.912293,5.061964947,2.18471415,0.120166551,8.5,AC,HW,1200,2880,900,60,,FCC,S,,FCC,FCC_SS,10.1016/j.ijplas.2018.10.005
Alloy 1066,Cr20Fe6Co34Ni34Mo6,0,0.34,0.2,0.06,0.34,0,0,0,0,0,0.06,0,0,0,0,0,0,0,0,0,0,0,0,0,0,5,8.587067955,-4.2928,11.58277271,419.0245945,1602.912293,5.061964947,2.18471415,0.120166551,8.5,AC,HW,1200,2880,1000,60,,FCC,S,,FCC,FCC_SS,10.1016/j.ijplas.2018.10.005
Alloy 1067,Cr20Fe6Co34Ni34Mo6,0,0.34,0.2,0.06,0.34,0,0,0,0,0,0.06,0,0,0,0,0,0,0,0,0,0,0,0,0,0,5,8.587067955,-4.2928,11.58277271,419.0245945,1602.912293,5.061964947,2.18471415,0.120166551,8.5,AC,HW,1200,2880,1150,60,,FCC,S,,FCC,FCC_SS,10.1016/j.ijplas.2018.10.005
Alloy 1068,Al5Nb24Ti40V5Zr26,0.05,0,0,0,0,0,0,0.4,0.05,0.24,0,0.26,0,0,0,0,0,0,0,0,0,0,0,0,0,5,6.068935026,-6.8576,11.29799536,491.5373168,1878.25911,3.544477681,5.289095698,0.109284766,4.24,AC,CW,,,1100,60,CD,BCC,S,,BCC,BCC_SS,10.1016/j.intermet.2019.106652
Alloy 1069,Al5Nb24Ti40V5Zr26,0.05,0,0,0,0,0,0,0.4,0.05,0.24,0,0.26,0,0,0,0,0,0,0,0,0,0,0,0,0,5,6.068935026,-6.8576,11.29799536,491.5373168,1878.25911,3.544477681,5.289095698,0.109284766,4.24,AC,CW,,,900,60,CD,BCC  + Im,Im,C14,BCC + Im,Im,10.1016/j.intermet.2019.106652
Alloy 1070,Al5Nb24Ti40V5Zr26,0.05,0,0,0,0,0,0,0.4,0.05,0.24,0,0.26,0,0,0,0,0,0,0,0,0,0,0,0,0,5,6.068935026,-6.8576,11.29799536,491.5373168,1878.25911,3.544477681,5.289095698,0.109284766,4.24,AC,CW,,,1000,60,CD,BCC,S,,BCC,BCC_SS,10.1016/j.intermet.2019.106652
Alloy 1071,AlCoCrFeNi2.1,0.163934426,0.163934426,0.163934426,0.163934426,0.344262295,0,0,0,0,0,0,0,0,0,0,0,0,0,0,0,0,0,0,0,0,5,7.08,-11.94,12.91,359.2352497,1381.25,1.79,5.38,0.12,7.7,AC,,,,,,,FCC + Im,Im,B2 + L12,FCC + Im,Im,10.1016/j.matchar.2019.109955
Alloy 1072,Al0.3CoCrFeNi,0.069767442,0.23255814,0.23255814,0.23255814,0.23255814,0,0,0,0,0,0,0,0,0,0,0,0,0,0,0,0,0,0,0,0,5,7.64,-7.27,12.83,469.9351993,1806.29,3.19,3.49,0.11,7.88,AC,CW,,,,,,FCC,S,,FCC,FCC_SS,10.1016/j.scriptamat.2018.10.023
Alloy 1073,Al0.3CoCrFeNi,0.069767442,0.23255814,0.23255814,0.23255814,0.23255814,0,0,0,0,0,0,0,0,0,0,0,0,0,0,0,0,0,0,0,0,5,7.64,-7.27,12.83,469.9351993,1806.29,3.19,3.49,0.11,7.88,AC,CW,,,620,3000,,FCC + Im,Im,B2,FCC + Im,Im,10.1016/j.scriptamat.2018.10.023
Alloy 1074,Al0.3CoCrFeNi,0.069767442,0.23255814,0.23255814,0.23255814,0.23255814,0,0,0,0,0,0,0,0,0,0,0,0,0,0,0,0,0,0,0,0,5,7.64,-7.27,12.83,469.9351993,1806.29,3.19,3.49,0.11,7.88,AC,CW,1150,600,620,3000,,FCC + Im,Im,B2 + L12,FCC + Im,Im,10.1016/j.scriptamat.2018.10.023
Alloy 1075,Al0.3CoCrFeNi,0.069767442,0.23255814,0.23255814,0.23255814,0.23255814,0,0,0,0,0,0,0,0,0,0,0,0,0,0,0,0,0,0,0,0,5,7.64,-7.27,12.83,469.9351993,1806.29,3.19,3.49,0.11,7.88,AC,CW,,,550,1440,,FCC + Im,Im,B2,FCC + Im,Im,10.1016/j.scriptamat.2018.10.023
Alloy 1076,Al0.3CoCrFeNi,0.069767442,0.23255814,0.23255814,0.23255814,0.23255814,0,0,0,0,0,0,0,0,0,0,0,0,0,0,0,0,0,0,0,0,5,7.64,-7.27,12.83,469.9351993,1806.29,3.19,3.49,0.11,7.88,AC,CW,,,550,3000,,FCC + Im,Im,B2,FCC + Im,Im,10.1016/j.scriptamat.2018.10.023
Alloy 1077,Al0.5Cr0.9FeNi2.5V0.2,0.098039216,0,0.176470588,0.196078431,0.490196078,0,0,0,0.039215686,0,0,0,0,0,0,0,0,0,0,0,0,0,0,0,0,5,7.428940236,-10.99730873,11.05609168,379.6347552,1449.33988,1.731696954,4.444703117,0.118924761,8.019607843,AC,CW,1200,1440,,,,FCC,S,,FCC,FCC_SS,10.1038/s41467-018-06600-8
Alloy 1078,HfMoNbTaZr,0,0,0,0,0,0,0,0,0,0.2,0.2,0.2,0.2,0.2,0,0,0,0,0,0,0,0,0,0,0,5,10.92817442,-1.12,13.38161053,621.8810016,2395.370077,31.88312174,6.301264119,0.311152696,4.8,AC,,,,,,,BCC,S,,BCC,BCC_SS,10.3390/e21010015
Alloy 1079,HfMoNbTaTi,0,0,0,0,0,0,0,0.2,0,0.2,0.2,0,0.2,0.2,0,0,0,0,0,0,0,0,0,0,0,5,9.910915715,2.72,13.38161053,592.5022515,2282.194003,12.57155081,4.99441746,0.118253964,4.4,AC,,,,,,,BCC,S,,BCC,BCC_SS,10.3390/e21010015
Alloy 1080,HfMoNbTaTi,0,0,0,0,0,0,0,0.2,0,0.2,0.2,0,0.2,0.2,0,0,0,0,0,0,0,0,0,0,0,5,9.910915715,2.72,13.38161053,592.5022515,2282.194003,12.57155081,4.99441746,0.118253964,4.4,AC,,,,,,,BCC,S,,BCC,BCC_SS,10.3390/e21010015
Alloy 1081,HfMoNbTiZr,0,0,0,0,0,0,0,0.2,0,0.2,0.2,0.2,0.2,0,0,0,0,0,0,0,0,0,0,0,0,5,8.7,-1.6,13.38,634.561604,2444.2,20.44,5.06,0.31,4.6,AC,,,,,,,BCC + Im,Im,B2,BCC + Im,Im,10.3390/e21010015
Alloy 1082,Fe36Ni18Mn33Al13C1.26,0.128382382,0,0,0.355520442,0.177760221,0,0.325893739,0,0,0,0,0,0,0,0,0.012443215,0,0,0,0,0,0,0,0,0,5,6.9501179,-12.0861034,11.29290282,340.7477765,1302.065806,1.471835746,7.007133,0.173422991,7.337941932,AC,,,,,,,FCC + Im,Im,anon,FCC + Im,Im,10.1016/j.msea.2017.03.099
Alloy 1083,Fe36Ni18Mn33Al13C1.26,0.128382382,0,0,0.355520442,0.177760221,0,0.325893739,0,0,0,0,0,0,0,0,0.012443215,0,0,0,0,0,0,0,0,0,5,6.9501179,-12.0861034,11.29290282,340.7477765,1302.065806,1.471835746,7.007133,0.173422991,7.337941932,AC,CW,,,1000,60,,FCC + Im,Im,anon,FCC + Im,Im,10.1016/j.msea.2017.03.099
Alloy 1084,Fe36Ni18Mn33Al13C1.26,0.128382382,0,0,0.355520442,0.177760221,0,0.325893739,0,0,0,0,0,0,0,0,0.012443215,0,0,0,0,0,0,0,0,0,5,6.9501179,-12.0861034,11.29290282,340.7477765,1302.065806,1.471835746,7.007133,0.173422991,7.337941932,AC,CW,1100,240,1000,240,,FCC + Im,Im,anon,FCC + Im,Im,10.1016/j.msea.2017.03.099
Alloy 1085,Fe36Ni18Mn33Al13,0.13,0,0,0.36,0.18,0,0.33,0,0,0,0,0,0,0,0,0,0,0,0,0,0,0,0,0,0,4,6.992100479,-9.798,10.87153784,343.5855689,1310.79,1.757487614,5.351956687,0.148163558,7.38,AC,,,,,,,FCC + Im,Im,B2,FCC + Im,Im,10.1016/j.msea.2017.03.099
Alloy 1086,Fe36Ni18Mn33Al13,0.13,0,0,0.36,0.18,0,0.33,0,0,0,0,0,0,0,0,0,0,0,0,0,0,0,0,0,0,4,6.992100479,-9.798,10.87153784,343.5855689,1310.79,1.757487614,5.351956687,0.148163558,7.38,AC,CW,,,1000,60,,FCC + Im,Im,B2,FCC + Im,Im,10.1016/j.msea.2017.03.099
Alloy 1087,Fe36Ni18Mn33Al13,0.13,0,0,0.36,0.18,0,0.33,0,0,0,0,0,0,0,0,0,0,0,0,0,0,0,0,0,0,4,6.992100479,-9.798,10.87153784,343.5855689,1310.79,1.757487614,5.351956687,0.148163558,7.38,AC,CW,1100,240,1000,240,,FCC + Im,Im,B2,FCC + Im,Im,10.1016/j.msea.2017.03.099
Alloy 1088,ZrTiHfV0.5Nb0.5,0,0,0,0,0,0,0,0.25,0.125,0.125,0,0.25,0.25,0,0,0,0,0,0,0,0,0,0,0,0,5,8.190507447,0.4375,12.96707842,523.6762156,2013.882607,67.78544264,6.440523166,0.134530433,4.25,AC,,,,,,,BCC,S,,BCC,BCC_SS,10.3390/ma11020208
Alloy 1089,ZrTiHfV0.5Nb0.5,0,0,0,0,0,0,0,0.25,0.125,0.125,0,0.25,0.25,0,0,0,0,0,0,0,0,0,0,0,0,5,8.190507447,0.4375,12.96707842,523.6762156,2013.882607,67.78544264,6.440523166,0.134530433,4.25,AC,,,,,,,BCC,S,,BCC,BCC_SS,10.3390/ma11020208
Alloy 1090,Zr2.0TiHfVNb2.0,0,0,0,0,0,0,0,0.142857143,0.142857143,0.285714286,0,0.285714286,0.142857143,0,0,0,0,0,0,0,0,0,0,0,0,5,7.872809981,1.469387755,12.88596992,537.1529873,2065.061688,20.50522428,6.802239355,0.137410453,4.428571429,AC,,,,,,,BCC,S,,BCC,BCC_SS,10.3390/ma11020208
Alloy 1091,Zr2.0TiHfVNb2.0,0,0,0,0,0,0,0,0.142857143,0.142857143,0.285714286,0,0.285714286,0.142857143,0,0,0,0,0,0,0,0,0,0,0,0,5,7.872809981,1.469387755,12.88596992,537.1529873,2065.061688,20.50522428,6.802239355,0.137410453,4.428571429,AC,,,,,,,BCC,S,,BCC,BCC_SS,10.3390/ma11020208
Alloy 1092,ZrTiHfNb0.5Mo0.5,0,0,0,0,0,0,0,0.25,0,0.125,0.125,0.25,0.25,0,0,0,0,0,0,0,0,0,0,0,0,5,8.569015185,-2.125,12.96707842,540.3628201,2078.063584,14.34746867,5.703787685,0.270497227,4.375,AC,,,,,,,BCC,S,,BCC,BCC_SS,10.3390/ma11020208
Alloy 1093,ZrTiHfNb0.5Mo0.5,0,0,0,0,0,0,0,0.25,0,0.125,0.125,0.25,0.25,0,0,0,0,0,0,0,0,0,0,0,0,5,8.569015185,-2.125,12.96707842,540.3628201,2078.063584,14.34746867,5.703787685,0.270497227,4.375,AC,,,,,,,BCC,S,,BCC,BCC_SS,10.3390/ma11020208
Alloy 1094,ZrTiHfNb0.5Ta0.5,0,0,0,0,0,0,0,0.25,0,0.125,0,0.25,0.25,0.125,0,0,0,0,0,0,0,0,0,0,0,5,9.309718284,0.875,12.96707842,562.4439913,2162.968877,36.102108,4.862116278,0.118215904,4.25,AC,,,,,,,BCC,S,,BCC,BCC_SS,10.3390/ma11020208
Alloy 1095,ZrTiHfNb0.5Ta0.5,0,0,0,0,0,0,0,0.25,0,0.125,0,0.25,0.25,0.125,0,0,0,0,0,0,0,0,0,0,0,5,9.309718284,0.875,12.96707842,562.4439913,2162.968877,36.102108,4.862116278,0.118215904,4.25,AC,,,,,,,BCC,S,,BCC,BCC_SS,10.3390/ma11020208
Alloy 1096,Fe40.4Ni11.3Mn34.8Al7.5Cr6C1.1,0.074183976,0,0.059347181,0.399604352,0.111770524,0,0.34421365,0,0,0,0,0,0,0,0,0.010880317,0,0,0,0,0,0,0,0,0,6,7.21529413,-8.1781746,11.54335869,355.5740424,1360.004545,2.305170731,6.453990904,0.165555851,7.346191889,AC,,,,,,,FCC,S,,FCC,FCC_SS,10.1016/j.matchar.2019.109983
Alloy 1097,Fe40.4Ni11.3Mn34.8Al7.5Cr6C1.1,0.074183976,0,0.059347181,0.399604352,0.111770524,0,0.34421365,0,0,0,0,0,0,0,0,0.010880317,0,0,0,0,0,0,0,0,0,6,7.21529413,-8.1781746,11.54335869,355.5740424,1360.004545,2.305170731,6.453990904,0.165555851,7.346191889,AC,HW,1100,,500,18720,,FCC,S,,FCC,FCC_SS,10.1016/j.matchar.2019.109983
Alloy 1098,Fe40.4Ni11.3Mn34.8Al7.5Cr6C1.1,0.074183976,0,0.059347181,0.399604352,0.111770524,0,0.34421365,0,0,0,0,0,0,0,0,0.010880317,0,0,0,0,0,0,0,0,0,6,7.21529413,-8.1781746,11.54335869,355.5740424,1360.004545,2.305170731,6.453990904,0.165555851,7.346191889,AC,HW,1100,,500,60480,,FCC,S,,FCC,FCC_SS,10.1016/j.matchar.2019.109983
Alloy 1099,Fe40.4Ni11.3Mn34.8Al7.5Cr6C1.1,0.074183976,0,0.059347181,0.399604352,0.111770524,0,0.34421365,0,0,0,0,0,0,0,0,0.010880317,0,0,0,0,0,0,0,0,0,6,7.21529413,-8.1781746,11.54335869,355.5740424,1360.004545,2.305170731,6.453990904,0.165555851,7.346191889,AC,HW,1100,,800,1440,,FCC,S,,FCC,FCC_SS,10.1016/j.matchar.2019.109983
Alloy 1100,Fe40.4Ni11.3Mn34.8Al7.5Cr6C1.1,0.074183976,0,0.059347181,0.399604352,0.111770524,0,0.34421365,0,0,0,0,0,0,0,0,0.010880317,0,0,0,0,0,0,0,0,0,6,7.21529413,-8.1781746,11.54335869,355.5740424,1360.004545,2.305170731,6.453990904,0.165555851,7.346191889,AC,HW,1100,,1200,1440,,FCC,S,,FCC,FCC_SS,10.1016/j.matchar.2019.109983
Alloy 1101,Fe40.4Ni11.3Mn34.8Al7.5Cr6C1.1,0.074183976,0,0.059347181,0.399604352,0.111770524,0,0.34421365,0,0,0,0,0,0,0,0,0.010880317,0,0,0,0,0,0,0,0,0,6,7.21529413,-8.1781746,11.54335869,355.5740424,1360.004545,2.305170731,6.453990904,0.165555851,7.346191889,AC,HW,1100,,1100,240,,FCC,S,,FCC,FCC_SS,10.1016/j.matchar.2019.109983
Alloy 1102,Fe40.4Ni11.3Mn34.8Al7.5Cr6C1.1,0.074183976,0,0.059347181,0.399604352,0.111770524,0,0.34421365,0,0,0,0,0,0,0,0,0.010880317,0,0,0,0,0,0,0,0,0,6,7.21529413,-8.1781746,11.54335869,355.5740424,1360.004545,2.305170731,6.453990904,0.165555851,7.346191889,AC,HW,1100,,1100,1440,HW,FCC,S,,FCC,FCC_SS,10.1016/j.matchar.2019.109983
Alloy 1103,Fe28Ni18Mn33Al21,0.21,0,0,0.28,0.18,0,0.33,0,0,0,0,0,0,0,0,0,0,0,0,0,0,0,0,0,0,4,6.482580111,-13.4844,11.29676653,324.7052707,1240.79,1.268326861,5.708363976,0.14752071,6.98,AC,,,,,,,FCC + Im,Im,B2,FCC + Im,Im,10.1016/j.actamat.2015.05.006
Alloy 1104,Fe28Ni18Mn33Al21,0.21,0,0,0.28,0.18,0,0.33,0,0,0,0,0,0,0,0,0,0,0,0,0,0,0,0,0,0,4,6.482580111,-13.4844,11.29676653,324.7052707,1240.79,1.268326861,5.708363976,0.14752071,6.98,AC,,,,1100,15,,FCC + Im,Im,B2,FCC + Im,Im,10.1016/j.actamat.2015.05.006
Alloy 1105,Fe28Ni18Mn33Al21,0.21,0,0,0.28,0.18,0,0.33,0,0,0,0,0,0,0,0,0,0,0,0,0,0,0,0,0,0,4,6.482580111,-13.4844,11.29676653,324.7052707,1240.79,1.268326861,5.708363976,0.14752071,6.98,AC,,,,1100,30,,FCC + Im,Im,B2,FCC + Im,Im,10.1016/j.actamat.2015.05.006
Alloy 1106,Fe28Ni18Mn33Al21,0.21,0,0,0.28,0.18,0,0.33,0,0,0,0,0,0,0,0,0,0,0,0,0,0,0,0,0,0,4,6.482580111,-13.4844,11.29676653,324.7052707,1240.79,1.268326861,5.708363976,0.14752071,6.98,AC,,,,1100,45,,FCC + Im,Im,B2,FCC + Im,Im,10.1016/j.actamat.2015.05.006
Alloy 1107,Fe28Ni18Mn33Al21,0.21,0,0,0.28,0.18,0,0.33,0,0,0,0,0,0,0,0,0,0,0,0,0,0,0,0,0,0,4,6.482580111,-13.4844,11.29676653,324.7052707,1240.79,1.268326861,5.708363976,0.14752071,6.98,AC,,,,1100,180,,FCC + Im,Im,B2,FCC + Im,Im,10.1016/j.actamat.2015.05.006
Alloy 1108,Fe28Ni18Mn33Al21,0.21,0,0,0.28,0.18,0,0.33,0,0,0,0,0,0,0,0,0,0,0,0,0,0,0,0,0,0,4,6.482580111,-13.4844,11.29676653,324.7052707,1240.79,1.268326861,5.708363976,0.14752071,6.98,AC,,,,1100,300,,FCC + Im,Im,B2,FCC + Im,Im,10.1016/j.actamat.2015.05.006
Alloy 1109,Fe28Ni18Mn33Al21,0.21,0,0,0.28,0.18,0,0.33,0,0,0,0,0,0,0,0,0,0,0,0,0,0,0,0,0,0,4,6.482580111,-13.4844,11.29676653,324.7052707,1240.79,1.268326861,5.708363976,0.14752071,6.98,AC,,,,1100,600,,FCC + Im,Im,B2,FCC + Im,Im,10.1016/j.actamat.2015.05.006
Alloy 1110,Fe28Ni18Mn33Al21,0.21,0,0,0.28,0.18,0,0.33,0,0,0,0,0,0,0,0,0,0,0,0,0,0,0,0,0,0,4,6.482580111,-13.4844,11.29676653,324.7052707,1240.79,1.268326861,5.708363976,0.14752071,6.98,AC,,,,1100,1200,,FCC + Im,Im,B2,FCC + Im,Im,10.1016/j.actamat.2015.05.006
Alloy 1111,Fe28Ni18Mn33Al21,0.21,0,0,0.28,0.18,0,0.33,0,0,0,0,0,0,0,0,0,0,0,0,0,0,0,0,0,0,4,6.482580111,-13.4844,11.29676653,324.7052707,1240.79,1.268326861,5.708363976,0.14752071,6.98,AC,,,,1100,6000,,FCC + Im,Im,B2,FCC + Im,Im,10.1016/j.actamat.2015.05.006
Alloy 1112,Fe28Ni18Mn33Al21,0.21,0,0,0.28,0.18,0,0.33,0,0,0,0,0,0,0,0,0,0,0,0,0,0,0,0,0,0,4,6.482580111,-13.4844,11.29676653,324.7052707,1240.79,1.268326861,5.708363976,0.14752071,6.98,AC,,,,1100,15000,,FCC + Im,Im,B2,FCC + Im,Im,10.1016/j.actamat.2015.05.006
Alloy 1113,NbMoTaW,0,0,0,0,0,0,0,0,0,0.25,0.25,0,0,0.25,0.25,0,0,0,0,0,0,0,0,0,0,4,13.64,-6.5,11.53,825.6503925,3157.75,5.6,2.27,0.36,5.5,AC,,,,1200,1440,,BCC,S,,BCC,BCC_SS,10.1016/j.intermet.2017.01.007
Alloy 1114,NbMoTaW,0,0,0,0,0,0,0,0,0,0.25,0.25,0,0,0.25,0.25,0,0,0,0,0,0,0,0,0,0,4,13.64,-6.5,11.53,825.6503925,3157.75,5.6,2.27,0.36,5.5,AC,,,,1200,1440,,BCC,S,,BCC,BCC_SS,10.1016/j.intermet.2017.01.007
Alloy 1115,VNbMoTaW,0,0,0,0,0,0,0,0,0.2,0.2,0.2,0,0,0.2,0.2,0,0,0,0,0,0,0,0,0,0,5,12.36,-4.64,13.38,769.197496,2962.8,8.54,3.21,0.34,5.4,AC,,,,1200,1440,,BCC,S,,BCC,BCC_SS,10.1016/j.intermet.2017.01.007
Alloy 1116,VNbMoTaW,0,0,0,0,0,0,0,0,0.2,0.2,0.2,0,0,0.2,0.2,0,0,0,0,0,0,0,0,0,0,5,12.36,-4.64,13.38,769.197496,2962.8,8.54,3.21,0.34,5.4,AC,,,,1200,1440,,BCC,S,,BCC,BCC_SS,10.1016/j.intermet.2017.01.007
Alloy 1117,CoCrNi,0,0.333333333,0.333333333,0,0.333333333,0,0,0,0,0,0,0,0,0,0,0,0,0,0,0,0,0,0,0,0,3,8.28,-4.89,9.13,499.23715,1892,3.54,1.12,0.11,8.33,PM,HW,1180,10,,,,FCC + BCC,D,,FCC + BCC,FCC_PLUS_BCC,10.1016/j.msea.2017.06.086
Alloy 1118,CoCrNiMo0.05,0,0.327868852,0.327868852,0,0.327868852,0,0,0,0,0,0.016393443,0,0,0,0,0,0,0,0,0,0,0,0,0,0,4,8.293769544,-4.874118387,9.289246706,422.3134414,1601.445183,3.572661914,0.168045878,0.111272373,8.332225914,PM,,,,,,,FCC,S,,FCC,FCC_SS,10.1016/j.jallcom.2019.05.208
Alloy 1119,CoCrNi,0,0.333333333,0.333333333,0,0.333333333,0,0,0,0,0,0,0,0,0,0,0,0,0,0,0,0,0,0,0,0,3,8.28,-4.89,9.13,499.23715,1892,3.54,1.12,0.11,8.33,AC,CW,1200,2880,950,60,,FCC,S,,FCC,FCC_SS,10.1016/j.actamat.2017.02.036
Alloy 1120,CrMnFeCoNi,0,0.2,0.2,0.2,0.2,0,0.2,0,0,0,0,0,0,0,0,0,0,0,0,0,0,0,0,0,0,5,8.03,-4.16,13.38,467.623384,1801.2,5.79,0.92,0.14,8,AC,CW,1200,2880,950,60,,FCC,S,,FCC,FCC_SS,10.1016/j.actamat.2017.02.036
Alloy 1121,CoCrNi,0,0.333333333,0.333333333,0,0.333333333,0,0,0,0,0,0,0,0,0,0,0,0,0,0,0,0,0,0,0,0,3,8.28,-4.89,9.13,499.23715,1892,3.54,1.12,0.11,8.33,AC,CW,1200,1400,925,60,,FCC,S,,FCC,FCC_SS,10.1016/j.actamat.2017.04.033
Alloy 1122,CoCrFeMnNi,0,0.2,0.2,0.2,0.2,0,0.2,0,0,0,0,0,0,0,0,0,0,0,0,0,0,0,0,0,0,5,8.03,-4.16,13.38,467.623384,1801.2,5.79,0.92,0.14,8,AC,CW,1200,1400,925,60,,FCC,S,,FCC,FCC_SS,10.1016/j.actamat.2017.04.033
Alloy 1123,CoCrFeMnNi,0,0.2,0.2,0.2,0.2,0,0.2,0,0,0,0,0,0,0,0,0,0,0,0,0,0,0,0,0,0,5,8.03,-4.16,13.38,467.623384,1801.2,5.79,0.92,0.14,8,AC,CW,1200,1400,925,60,,FCC,S,,FCC,FCC_SS,10.1016/j.actamat.2017.04.033
Alloy 1124,NbCrMo0.5Ta0.5TiZr,0,0,0.2,0,0,0,0,0.2,0,0.2,0.1,0.2,0,0.1,0,0,0,0,0,0,0,0,0,0,0,6,7.99,-4.92,14.53,625.078928,2418.4,7.14,7.13,0.22,4.9,AC,,,,,,,BCC1 + BCC2 + Im,Im,Laves,BCC + Im,Im,10.1016/j.msea.2017.12.021
Alloy 1125,NbCrMo0.5Ta0.5TiZr,0,0,0.2,0,0,0,0,0.2,0,0.2,0.1,0.2,0,0.1,0,0,0,0,0,0,0,0,0,0,0,6,7.99,-4.92,14.53,625.078928,2418.4,7.14,7.13,0.22,4.9,AC,,,,,,,BCC1 + BCC2 + Im,Im,Laves,BCC + Im,Im,10.1016/j.msea.2017.12.021
Alloy 1126,NbCrMo0.5Ta0.5TiZr,0,0,0.2,0,0,0,0,0.2,0,0.2,0.1,0.2,0,0.1,0,0,0,0,0,0,0,0,0,0,0,6,7.99,-4.92,14.53,625.078928,2418.4,7.14,7.13,0.22,4.9,AC,,,,,,,BCC1 + BCC2 + Im,Im,Laves,BCC + Im,Im,10.1016/j.msea.2017.12.021
Alloy 1127,AlMo0.5NbTa0.5TiZr,0.25,0,0,0,0,0,0,0.25,0,0,0.125,0.25,0,0.125,0,0,0,0,0,0,0,0,0,0,0,5,7.15,-16.84,14.53,560.6278523,2169.09,1.87,4.34,0.22,4.3,AC,,1400,120,1200,1440,,BCC1 + BCC2,D,,BCC,BCC_SS,10.1016/j.actamat.2014.01.029
Alloy 1128,NbTaTi,0,0,0,0,0,0,0,0.333333333,0,0.333333333,0,0,0,0.333333333,0,0,0,0,0,0,0,0,0,0,0,3,9.975229265,1.333333333,9.134370237,626.5942488,2374.666667,18.13960331,1.064065164,0.041096093,4.666666667,AC,,,,,,,BCC,S,,BCC,BCC_SS,10.3390/e21020114
Alloy 1129,Nb1.5TaTiZr0.5,0,0,0,0,0,0,0,0.25,0,0.375,0,0.125,0,0.25,0,0,0,0,0,0,0,0,0,0,0,4,9.261337121,2.125,10.98247607,608.144798,2321,13.40714837,3.841219005,0.084103731,4.625,AC,,,,,,,BCC1 + BCC2 + BCC3,M,,BCC,BCC_SS,10.3390/e21020114
Alloy 1130,Fe22Co20Ni19Cr20Mn12Al7,0.07,0.2,0.2,0.22,0.19,0,0.12,0,0,0,0,0,0,0,0,0,0,0,0,0,0,0,0,0,0,6,7.544302414,-7.5184,14.40897963,374.8877458,1449.76134,3.301951799,4.345955752,0.130196621,7.71,AC,HW,1100,,950,60,,BCC + FCC + Im,Im,B2,FCC + BCC + Im,Im,10.1016/j.msea.2019.138555
Alloy 1131,Fe22Co20Ni19Cr20Mn12Al7,0.07,0.2,0.2,0.22,0.19,0,0.12,0,0,0,0,0,0,0,0,0,0,0,0,0,0,0,0,0,0,6,7.544302414,-7.5184,14.40897963,374.8877458,1449.76134,3.301951799,4.345955752,0.130196621,7.71,AC,HW,1100,,1000,60,,BCC + FCC + Im,Im,B2,FCC + BCC + Im,Im,10.1016/j.msea.2019.138555
Alloy 1132,Fe22Co20Ni19Cr20Mn12Al7,0.07,0.2,0.2,0.22,0.19,0,0.12,0,0,0,0,0,0,0,0,0,0,0,0,0,0,0,0,0,0,6,7.544302414,-7.5184,14.40897963,374.8877458,1449.76134,3.301951799,4.345955752,0.130196621,7.71,AC,HW,1100,,1100,60,,BCC + FCC + Im,Im,B2,FCC + BCC + Im,Im,10.1016/j.msea.2019.138555
Alloy 1133,CoCrFeNiTi0.2,0,0.238095238,0.238095238,0.238095238,0.238095238,0,0,0.047619048,0,0,0,0,0,0,0,0,0,0,0,0,0,0,0,0,0,5,7.926436279,-7.346938776,12.56917544,408.1727091,1567.326205,3.148694856,3.658435996,0.111625792,8.047619048,AC,CW,1200,30,800,180,,FCC + Im,Im,L12,FCC + Im,Im,10.3390/e21040389
Alloy 1134,CoCrFeNiTi0.2,0,0.238095238,0.238095238,0.238095238,0.238095238,0,0,0.047619048,0,0,0,0,0,0,0,0,0,0,0,0,0,0,0,0,0,5,7.926436279,-7.346938776,12.56917544,408.1727091,1567.326205,3.148694856,3.658435996,0.111625792,8.047619048,AC,CW,1200,30,800,300,,FCC + Im,Im,L12,FCC + Im,Im,10.3390/e21040389
Alloy 1135,CoCrFeNiTi0.2,0,0.238095238,0.238095238,0.238095238,0.238095238,0,0,0.047619048,0,0,0,0,0,0,0,0,0,0,0,0,0,0,0,0,0,5,7.926436279,-7.346938776,12.56917544,408.1727091,1567.326205,3.148694856,3.658435996,0.111625792,8.047619048,AC,CW,1200,30,800,480,,FCC + Im,Im,L12,FCC + Im,Im,10.3390/e21040389
Alloy 1136,CoCrFeNiTi0.2,0,0.238095238,0.238095238,0.238095238,0.238095238,0,0,0.047619048,0,0,0,0,0,0,0,0,0,0,0,0,0,0,0,0,0,5,7.926436279,-7.346938776,12.56917544,408.1727091,1567.326205,3.148694856,3.658435996,0.111625792,8.047619048,AC,CW,1200,30,800,600,,FCC + Im,Im,L12,FCC + Im,Im,10.3390/e21040389
