Repository: DataScienceTempleFirst/EDS

File: spring2022/week13_14/data/high_entropy_alloys.csv (part 8 of 9)
Alloy ID,Alloy ,Al,Co,Cr,Fe,Ni,Cu,Mn,Ti,V,Nb,Mo,Zr,Hf,Ta,W,C,Mg,Zn,Si,Re,N,Sc,Li,Sn,Be,Num_of_Elem,Density_calc,dHmix,dSmix,dGmix,Tm,n.Para,Atom.Size.Diff,Elect.Diff,VEC,Sythesis_Route,Hot-Cold_Working,Homogenization_Temp,Homogenization_Time,Annealing_Temp,Annealing_Time_(min),HPR,Microstructure_,Multiphase,IM_Structure,Microstructure,Phases,References
Alloy 1137,CoCrFeNiTi0.2,0,0.238095238,0.238095238,0.238095238,0.238095238,0,0,0.047619048,0,0,0,0,0,0,0,0,0,0,0,0,0,0,0,0,0,5,7.926436279,-7.346938776,12.56917544,408.1727091,1567.326205,3.148694856,3.658435996,0.111625792,8.047619048,AC,CW,1200,30,800,1440,,FCC + Im,Im,L12,FCC + Im,Im,10.3390/e21040389
Alloy 1138,CoCrFeNiTi0.2,0,0.238095238,0.238095238,0.238095238,0.238095238,0,0,0.047619048,0,0,0,0,0,0,0,0,0,0,0,0,0,0,0,0,0,5,7.926436279,-7.346938776,12.56917544,408.1727091,1567.326205,3.148694856,3.658435996,0.111625792,8.047619048,AC,CW,1200,30,800,2880,,FCC + Im,Im,L12,FCC + Im,Im,10.3390/e21040389
Alloy 1139,Al0.5CoCrFeNi,0.111111111,0.222222222,0.222222222,0.222222222,0.222222222,0,0,0,0,0,0,0,0,0,0,0,0,0,0,0,0,0,0,0,0,5,7.33,-9.09,13.15,459.275785,1767.5,2.56,4.22,0.11,7.67,AC,,,,1150,10,,FCC + BCC,D,,FCC + BCC,FCC_PLUS_BCC,10.1007/s12598-016-0860-y
Alloy 1140,Fe20Co27Ni13Cr20Mn20,0,0.27,0.2,0.2,0.13,0,0.2,0,0,0,0,0,0,0,0,0,0,0,0,0,0,0,0,0,0,5,8.025996582,-3.768,13.17352896,387.6859505,1492.110165,6.171631081,3.255827217,0.136373714,7.93,AC,CW,1200,600,800,60,,FCC,S,,FCC,FCC_SS,10.1016/j.jallcom.2019.04.035
Alloy 1141,Fe20Co23Ni17Cr20Mn20,0,0.23,0.2,0.2,0.17,0,0.2,0,0,0,0,0,0,0,0,0,0,0,0,0,0,0,0,0,0,5,8.096366177,-3.886419753,13.10421444,395.7894519,1522.892483,6.055888796,2.58997738,0.123693618,8.077777778,AC,CW,1200,600,800,60,,FCC,S,,FCC,FCC_SS,10.1016/j.jallcom.2019.04.035
Alloy 1144,AlCoCrFeMo0.05Ni2,0.165289256,0.165289256,0.165289256,0.165289256,0.330578512,0,0,0,0,0,0.008264463,0,0,0,0,0,0,0,0,0,0,0,0,0,0,6,7.083622569,-11.94453931,13.2671945,361.0007326,1389.938697,1.847247569,5.422491548,0.124400344,7.652892562,AC,HW,1250,120,1200,120,,FCC + BCC + Im,Im,,FCC + BCC + Im,Im,10.1016/j.msea.2019.05.058
Alloy 1145,AlCoCrFeMo0.05Ni2,0.165289256,0.165289256,0.165289256,0.165289256,0.330578512,0,0,0,0,0,0.008264463,0,0,0,0,0,0,0,0,0,0,0,0,0,0,6,7.083622569,-11.94453931,13.2671945,361.0007326,1389.938697,1.847247569,5.422491548,0.124400344,7.652892562,AC,HW,1250,120,1200,480,,FCC + BCC + Im,Im,,FCC + BCC + Im,Im,10.1016/j.msea.2019.05.058
Alloy 1146,AlCoCrFeMo0.05Ni2,0.165289256,0.165289256,0.165289256,0.165289256,0.330578512,0,0,0,0,0,0.008264463,0,0,0,0,0,0,0,0,0,0,0,0,0,0,6,7.083622569,-11.94453931,13.2671945,361.0007326,1389.938697,1.847247569,5.422491548,0.124400344,7.652892562,AC,HW,1250,120,1200,4320,,FCC + BCC + Im,Im,,FCC + BCC + Im,Im,10.1016/j.msea.2019.05.058
Alloy 1147,AlCoCrFeMo0.05Ni2,0.165289256,0.165289256,0.165289256,0.165289256,0.330578512,0,0,0,0,0,0.008264463,0,0,0,0,0,0,0,0,0,0,0,0,0,0,6,7.083622569,-11.94453931,13.2671945,361.0007326,1389.938697,1.847247569,5.422491548,0.124400344,7.652892562,AC,HW,1250,120,1200,18000,,FCC + BCC + Im,Im,,FCC + BCC + Im,Im,10.1016/j.msea.2019.05.058
Alloy 1148,AlCoCrFeMo0.05Ni2,0.165289256,0.165289256,0.165289256,0.165289256,0.330578512,0,0,0,0,0,0.008264463,0,0,0,0,0,0,0,0,0,0,0,0,0,0,6,7.083622569,-11.94453931,13.2671945,361.0007326,1389.938697,1.847247569,5.422491548,0.124400344,7.652892562,AC,HW,1250,120,700,9000,,FCC + BCC + Im,Im,,FCC + BCC + Im,Im,10.1016/j.msea.2019.05.058
Alloy 1149,AlCoCrFeMo0.05Ni2,0.165289256,0.165289256,0.165289256,0.165289256,0.330578512,0,0,0,0,0,0.008264463,0,0,0,0,0,0,0,0,0,0,0,0,0,0,6,7.083622569,-11.94453931,13.2671945,361.0007326,1389.938697,1.847247569,5.422491548,0.124400344,7.652892562,AC,HW,1250,120,700,9000,,FCC + BCC + Im,Im,,FCC + BCC + Im,Im,10.1016/j.msea.2019.05.058
Alloy 1150,Ti2ZrHf0.5V,0,0,0,0,0,0,0,0.444444444,0.222222222,0,0,0.222222222,0.111111111,0,0,0,0,0,0,0,0,0,0,0,0,4,6.52433557,-1.777777778,10.58454586,474.5036779,1808.222222,12.3920886,6.956581546,0.123107902,4.222222222,AC,,,,,,,BCC,S,,BCC,BCC_SS,10.1007/s40195-019-00921-3
Alloy 1151,Ti2ZrHf0.5VNb0.5,0,0,0,0,0,0,0,0.5,0,0.125,0,0.25,0.125,0,0,0,0,0,0,0,0,0,0,0,0,4,6.72390148,-0.4,12.22898133,501.632141,1923.651423,67.16160897,6.682543255,0.12163881,4.3,AC,,,,,,,BCC,S,,BCC,BCC_SS,10.1007/s40195-019-00921-3
Alloy 1152,Ti2ZrHf0.5VNb,0,0,0,0,0,0,0,0.363636364,0.181818182,0.181818182,0,0.181818182,0.090909091,0,0,0,0,0,0,0,0,0,0,0,0,5,6.887990805,0.52892562,12.60229632,513.4386746,1971.746058,53.48737946,6.436207738,0.119627521,4.363636364,AC,,,,,,,BCC,S,,BCC,BCC_SS,10.1007/s40195-019-00921-3
Alloy 1153,Ti2ZrHf0.5V,0,0,0,0,0,0,0,0.444444444,0.222222222,0,0,0.222222222,0.111111111,0,0,0,0,0,0,0,0,0,0,0,0,4,6.52433557,-1.777777778,10.58454586,474.5036779,1808.222222,12.3920886,6.956581546,0.123107902,4.222222222,AC,,,,,,,BCC,S,,BCC,BCC_SS,10.1007/s40195-019-00921-3
Alloy 1154,Ti2ZrHf0.5VNb0.5,0,0,0,0,0,0,0,0.5,0,0.125,0,0.25,0.125,0,0,0,0,0,0,0,0,0,0,0,0,4,6.72390148,-0.4,12.22898133,501.632141,1923.651423,67.16160897,6.682543255,0.12163881,4.3,AC,,,,,,,BCC,S,,BCC,BCC_SS,10.1007/s40195-019-00921-3
Alloy 1155,Ti2ZrHf0.5VNb,0,0,0,0,0,0,0,0.363636364,0.181818182,0.181818182,0,0.181818182,0.090909091,0,0,0,0,0,0,0,0,0,0,0,0,5,6.887990805,0.52892562,12.60229632,513.4386746,1971.746058,53.48737946,6.436207738,0.119627521,4.363636364,AC,,,,,,,BCC,S,,BCC,BCC_SS,10.1007/s40195-019-00921-3
Alloy 1156,AlCr1.5NbTiV,0.181818182,0,0.272727273,0,0,0,0,0.181818182,0.181818182,0.181818182,0,0,0,0,0,0,0,0,0,0,0,0,0,0,0,5,5.86780852,-13.75206612,13.2546386,437.0693929,1682.737057,1.885140448,6.288154515,0.040696417,4.727272727,AC,,1200,1440,,,,BCC + Im,Im,C14,BCC + Im,Im,10.1016/j.jallcom.2015.08.224
Alloy 1157,AlCr1.5NbTiV,0.181818182,0,0.272727273,0,0,0,0,0.181818182,0.181818182,0.181818182,0,0,0,0,0,0,0,0,0,0,0,0,0,0,0,5,5.86780852,-13.75206612,13.2546386,437.0693929,1682.737057,1.885140448,6.288154515,0.040696417,4.727272727,AC,,1200,1440,,,,BCC + Im,Im,C14,BCC + Im,Im,10.1016/j.jallcom.2015.08.224
Alloy 1158,AlCr1.5NbTiV,0.181818182,0,0.272727273,0,0,0,0,0.181818182,0.181818182,0.181818182,0,0,0,0,0,0,0,0,0,0,0,0,0,0,0,5,5.86780852,-13.75206612,13.2546386,437.0693929,1682.737057,1.885140448,6.288154515,0.040696417,4.727272727,AC,,1200,1440,,,,BCC + Im,Im,C14,BCC + Im,Im,10.1016/j.jallcom.2015.08.224
Alloy 1159,AlCr1.5NbTiV,0.181818182,0,0.272727273,0,0,0,0,0.181818182,0.181818182,0.181818182,0,0,0,0,0,0,0,0,0,0,0,0,0,0,0,5,5.86780852,-13.75206612,13.2546386,437.0693929,1682.737057,1.885140448,6.288154515,0.040696417,4.727272727,AC,,1200,1440,,,,BCC + Im,Im,C14,BCC + Im,Im,10.1016/j.jallcom.2015.08.224
Alloy 1160,CoFeNi2V0.5Mo0.2,0,0.212765957,0,0.212765957,0.425531915,0,0,0,0.106382979,0,0.042553191,0,0,0,0,0,0,0,0,0,0,0,0,0,0,5,8.400470171,-6.826618379,11.59727816,407.9007294,1560.456422,3.114989373,2.462154283,0.103645634,8.659574468,AC,,,,,,,FCC,S,,FCC,FCC_SS,10.1016/j.scriptamat.2019.02.038
Alloy 1161,CoFeNi2V0.5Mo0.2,0,0.212765957,0,0.212765957,0.425531915,0,0,0,0.106382979,0,0.042553191,0,0,0,0,0,0,0,0,0,0,0,0,0,0,5,8.400470171,-6.826618379,11.59727816,407.9007294,1560.456422,3.114989373,2.462154283,0.103645634,8.659574468,AC,,,,,,,FCC,S,,FCC,FCC_SS,10.1016/j.scriptamat.2019.02.038
Alloy 1162,CoFeNi2V0.5Mo0.2,0,0.212765957,0,0.212765957,0.425531915,0,0,0,0.106382979,0,0.042553191,0,0,0,0,0,0,0,0,0,0,0,0,0,0,5,8.400470171,-6.826618379,11.59727816,407.9007294,1560.456422,3.114989373,2.462154283,0.103645634,8.659574468,AC,,,,,,,FCC,S,,FCC,FCC_SS,10.1016/j.scriptamat.2019.02.038
Alloy 1163,CoFeNi2V0.5Mo0.2,0,0.212765957,0,0.212765957,0.425531915,0,0,0,0.106382979,0,0.042553191,0,0,0,0,0,0,0,0,0,0,0,0,0,0,5,8.400470171,-6.826618379,11.59727816,407.9007294,1560.456422,3.114989373,2.462154283,0.103645634,8.659574468,AC,,,,,,,FCC,S,,FCC,FCC_SS,10.1016/j.scriptamat.2019.02.038
Alloy 1164,CoFeNi2V0.5Mo0.2,0,0.212765957,0,0.212765957,0.425531915,0,0,0,0.106382979,0,0.042553191,0,0,0,0,0,0,0,0,0,0,0,0,0,0,5,8.400470171,-6.826618379,11.59727816,407.9007294,1560.456422,3.114989373,2.462154283,0.103645634,8.659574468,AC,,,,,,,FCC,S,,FCC,FCC_SS,10.1016/j.scriptamat.2019.02.038
Alloy 1165,Ni45(FeCoCr)40(AlTi)15,0.075,0.133333333,0.133333333,0.133333333,0.45,0,0,0.075,0,0,0,0,0,0,0,0,0,0,0,0,0,0,0,0,0,6,7.432029989,-14.63666667,12.91925854,378.8816252,1456.840901,1.527000664,5.631744257,0.12911663,8.091666667,AC,,,,,,,FCC + Im,Im,L12,FCC + Im,Im,10.1016/j.scriptamat.2017.12.001
Alloy 1166,Ni45(FeCoCr)40(AlTi)15,0.075,0.133333333,0.133333333,0.133333333,0.45,0,0,0.075,0,0,0,0,0,0,0,0,0,0,0,0,0,0,0,0,0,6,7.432029989,-14.63666667,12.91925854,378.8816252,1456.840901,1.527000664,5.631744257,0.12911663,8.091666667,AC,,,,,,,FCC + Im,Im,L12,FCC + Im,Im,10.1016/j.scriptamat.2017.12.001
Alloy 1167,Ni45(FeCoCr)40(AlTi)15,0.075,0.133333333,0.133333333,0.133333333,0.45,0,0,0.075,0,0,0,0,0,0,0,0,0,0,0,0,0,0,0,0,0,6,7.432029989,-14.63666667,12.91925854,378.8816252,1456.840901,1.527000664,5.631744257,0.12911663,8.091666667,AC,,,,,,,FCC + Im,Im,L12,FCC + Im,Im,10.1016/j.scriptamat.2017.12.001
Alloy 1168,Ni45(FeCoCr)40(AlTi)15,0.075,0.133333333,0.133333333,0.133333333,0.45,0,0,0.075,0,0,0,0,0,0,0,0,0,0,0,0,0,0,0,0,0,6,7.432029989,-14.63666667,12.91925854,378.8816252,1456.840901,1.527000664,5.631744257,0.12911663,8.091666667,AC,,,,,,,FCC + Im,Im,L12,FCC + Im,Im,10.1016/j.scriptamat.2017.12.001
Alloy 1169,Ni45(FeCoCr)40(AlTi)15,0.075,0.133333333,0.133333333,0.133333333,0.45,0,0,0.075,0,0,0,0,0,0,0,0,0,0,0,0,0,0,0,0,0,6,7.432029989,-14.63666667,12.91925854,378.8816252,1456.840901,1.527000664,5.631744257,0.12911663,8.091666667,AC,,,,,,,FCC + Im,Im,L12,FCC + Im,Im,10.1016/j.scriptamat.2017.12.001
Alloy 1170,HfNb0.18Ta0.18Ti1.27Zr,0,0,0,0,0,0,0,0.349862259,0,0.049586777,0,0.275482094,0.275482094,0.049586777,0,0,0,0,0,0,0,0,0,0,0,5,8.511396386,0.980655458,11.45272946,532.8091979,2037.139276,26.98105416,4.491803564,0.114630243,4.099722992,AC,CW,,,900,30,,BCC,S,,BCC,BCC_SS,10.1080/21663831.2016.1221861
Alloy 1171,Fe37Mn45Co9Cr9,0,0.09,0.09,0.37,0,0,0.45,0,0,0,0,0,0,0,0,0,0,0,0,0,0,0,0,0,0,4,7.690438695,-0.882,9.650030892,376.5579718,1429.88,18.63298425,4.092070055,0.1392543,7.46,AC,HW,1200,120,,,,FCC,S,,FCC,FCC_SS,10.1007/s11837-014-1133-6
Alloy 1172,Fe34Cr34Ni14Al14Co4,0.14,0.04,0.34,0.34,0.14,0,0,0,0,0,0,0,0,0,0,0,0,0,0,0,0,0,0,0,0,5,7.372379037,-7.5744,12.62984004,379.8481044,1458.906346,2.888096034,4.429915505,0.103058187,7.65,AC,,,,,,,BCC + Im,Im,B2,BCC + Im,Im,10.1016/j.msea.2018.01.034
Alloy 1173,Fe34Cr34Ni14Al14Co4,0.14,0.04,0.34,0.34,0.14,0,0,0,0,0,0,0,0,0,0,0,0,0,0,0,0,0,0,0,0,5,7.372379037,-7.5744,12.62984004,379.8481044,1458.906346,2.888096034,4.429915505,0.103058187,7.65,AC,,,,,,,BCC + Im,Im,B2,BCC + Im,Im,10.1016/j.msea.2018.01.034
Alloy 1174,Fe34Cr34Ni14Al14Co4,0.14,0.04,0.34,0.34,0.14,0,0,0,0,0,0,0,0,0,0,0,0,0,0,0,0,0,0,0,0,5,7.372379037,-7.5744,12.62984004,379.8481044,1458.906346,2.888096034,4.429915505,0.103058187,7.65,AC,,,,,,,BCC + Im,Im,B2,BCC + Im,Im,10.1016/j.msea.2018.01.034
Alloy 1175,Fe34Cr34Ni14Al14Co4,0.14,0.04,0.34,0.34,0.14,0,0,0,0,0,0,0,0,0,0,0,0,0,0,0,0,0,0,0,0,5,7.372379037,-7.5744,12.62984004,379.8481044,1458.906346,2.888096034,4.429915505,0.103058187,7.65,AC,,,,,,,BCC + Im,Im,B2,BCC + Im,Im,10.1016/j.msea.2018.01.034
Alloy 1176,Fe34Cr34Ni14Al14Co4,0.14,0.04,0.34,0.34,0.14,0,0,0,0,0,0,0,0,0,0,0,0,0,0,0,0,0,0,0,0,5,7.372379037,-7.5744,12.62984004,379.8481044,1458.906346,2.888096034,4.429915505,0.103058187,7.65,AC,,,,,,,BCC + Im,Im,B2,BCC + Im,Im,10.1016/j.msea.2018.01.034
Alloy 1181,CoCrFeNiMo0.3,0,0.23255814,0.23255814,0.23255814,0.23255814,0,0,0,0,0,0.069767442,0,0,0,0,0,0,0,0,0,0,0,0,0,0,5,8.374393129,-4.153596539,12.82599837,426.2309224,1638.269287,5.902321137,2.377731963,0.127279646,8.093023256,AC,CW,900,300,700,300,,FCC + Im,Im,Sigma + Mu,FCC + Im,Im,10.1016/j.actamat.2016.06.063
Alloy 1182,Al0.3CoCrFeNi,0.069767442,0.23255814,0.23255814,0.23255814,0.23255814,0,0,0,0,0,0,0,0,0,0,0,0,0,0,0,0,0,0,0,0,5,7.64,-7.27,12.83,469.9351993,1806.29,3.19,3.49,0.11,7.88,AC,,,,,,,FCC + Im,Im,L12,FCC + Im,Im,10.1016/j.jallcom.2008.12.088
Alloy 1183,Fe36Co21Cr18Ni15Al10,0.1,0.21,0.18,0.36,0.15,0,0,0,0,0,0,0,0,0,0,0,0,0,0,0,0,0,0,0,0,5,7.372379037,-7.5744,12.62984004,379.8481044,1458.906346,2.888096034,4.429915505,0.103058187,7.65,AC,,,,,,,FCC + Im,Im,B2,FCC + Im,Im,10.1016/j.jallcom.2017.02.211
Alloy 1184,Fe36Co21Cr18Ni15Al10,0.1,0.21,0.18,0.36,0.15,0,0,0,0,0,0,0,0,0,0,0,0,0,0,0,0,0,0,0,0,5,7.372379037,-7.5744,12.62984004,379.8481044,1458.906346,2.888096034,4.429915505,0.103058187,7.65,AC,,,,,,,FCC + Im,Im,B2,FCC + Im,Im,10.1016/j.jallcom.2017.02.211
Alloy 1185,Fe36Co21Cr18Ni15Al10,0.1,0.21,0.18,0.36,0.15,0,0,0,0,0,0,0,0,0,0,0,0,0,0,0,0,0,0,0,0,5,7.372379037,-7.5744,12.62984004,379.8481044,1458.906346,2.888096034,4.429915505,0.103058187,7.65,AC,,,,,,,FCC + Im,Im,B2,FCC + Im,Im,10.1016/j.jallcom.2017.02.211
Alloy 1186,Fe36Co21Cr18Ni15Al10,0.1,0.21,0.18,0.36,0.15,0,0,0,0,0,0,0,0,0,0,0,0,0,0,0,0,0,0,0,0,5,7.372379037,-7.5744,12.62984004,379.8481044,1458.906346,2.888096034,4.429915505,0.103058187,7.65,AC,,,,,,,FCC + Im,Im,B2,FCC + Im,Im,10.1016/j.jallcom.2017.02.211
Alloy 1187,Fe36Co21Cr18Ni15Al10,0.1,0.21,0.18,0.36,0.15,0,0,0,0,0,0,0,0,0,0,0,0,0,0,0,0,0,0,0,0,5,7.372379037,-7.5744,12.62984004,379.8481044,1458.906346,2.888096034,4.429915505,0.103058187,7.65,AC,,,,,,,FCC + Im,Im,B2,FCC + Im,Im,10.1016/j.jallcom.2017.02.211
Alloy 1188,Fe36Co21Cr18Ni15Al10,0.1,0.21,0.18,0.36,0.15,0,0,0,0,0,0,0,0,0,0,0,0,0,0,0,0,0,0,0,0,5,7.372379037,-7.5744,12.62984004,379.8481044,1458.906346,2.888096034,4.429915505,0.103058187,7.65,AC,,,,,,,FCC + Im,Im,B2,FCC + Im,Im,10.1016/j.jallcom.2017.02.211
Alloy 1189,Fe36Co21Cr18Ni15Al10,0.1,0.21,0.18,0.36,0.15,0,0,0,0,0,0,0,0,0,0,0,0,0,0,0,0,0,0,0,0,5,7.372379037,-7.5744,12.62984004,379.8481044,1458.906346,2.888096034,4.429915505,0.103058187,7.65,AC,,,,,,,FCC + Im,Im,B2,FCC + Im,Im,10.1016/j.jallcom.2017.02.211
Alloy 1190,Fe36Co21Cr18Ni15Al10,0.1,0.21,0.18,0.36,0.15,0,0,0,0,0,0,0,0,0,0,0,0,0,0,0,0,0,0,0,0,5,7.372379037,-7.5744,12.62984004,379.8481044,1458.906346,2.888096034,4.429915505,0.103058187,7.65,AC,,,,,,,FCC + Im,Im,B2,FCC + Im,Im,10.1016/j.jallcom.2017.02.211
Alloy 1191,Fe36Co21Cr18Ni15Al10,0.1,0.21,0.18,0.36,0.15,0,0,0,0,0,0,0,0,0,0,0,0,0,0,0,0,0,0,0,0,5,7.372379037,-7.5744,12.62984004,379.8481044,1458.906346,2.888096034,4.429915505,0.103058187,7.65,AC,,,,,,,FCC + Im,Im,B2,FCC + Im,Im,10.1016/j.jallcom.2017.02.211
Alloy 1192,TiZrNbMo,0,0,0,0,0,0,0,0.25,0,0.25,0.25,0.25,0,0,0,0,0,0,0,0,0,0,0,0,0,4,8.702267947,-3.2,13.38161053,558.4887336,2151.20329,10.13804735,6.097271121,0.309554519,4.6,AC,,,,,,,BCC,S,,BCC,BCC_SS,10.1007/s11837-012-0366-5
Alloy 1193,TiZrNbMoV0.25,0,0,0,0,0,0,0,0.235294118,0.058823529,0.235294118,0.235294118,0.235294118,0,0,0,0,0,0,0,0,0,0,0,0,0,5,7.268615152,-2.602076125,12.70837022,557.2221368,2140.77087,11.78943222,6.316335052,0.297856239,4.764705882,AC,,,,,,,BCC,S,,BCC,BCC_SS,10.1007/s11837-012-0366-5
Alloy 1194,TiZrNbMoV0.5,0,0,0,0,0,0,0,0.222222222,0.111111111,0.222222222,0.222222222,0.222222222,0,0,0,0,0,0,0,0,0,0,0,0,0,5,7.219283319,-2.666666667,13.14594406,553.6381766,2130.583805,11.8497563,6.554204762,0.289524941,4.777777778,AC,,,,,,,BCC,S,,BCC,BCC_SS,10.1007/s11837-012-0366-5
Alloy 1195,TiZrNbMoV0.75,0,0,0,0,0,0,0,0.210526316,0.157894737,0.210526316,0.210526316,0.210526316,0,0,0,0,0,0,0,0,0,0,0,0,0,5,7.173980851,-2.703601108,13.33280622,550.8012936,2121.192089,11.80769567,6.727569386,0.281855742,4.789473684,AC,,,,,,,BCC,S,,BCC,BCC_SS,10.1007/s11837-012-0366-5
Alloy 1196,TiZrNbMoV,0,0,0,0,0,0,0,0.2,0.2,0.2,0.2,0.2,0,0,0,0,0,0,0,0,0,0,0,0,0,5,7.132233447,-2.72,13.38161053,548.4427053,2112.506076,11.73673546,6.853413663,0.274765354,4.8,AC,,,,,,,BCC,S,,BCC,BCC_SS,10.1007/s11837-012-0366-5
Alloy 1197,TiZrNbMoV1.5,0,0,0,0,0,0,0,0.181818182,0.272727273,0.181818182,0.181818182,0.181818182,0,0,0,0,0,0,0,0,0,0,0,0,0,5,7.057851752,-2.710743802,13.2546386,544.6716846,2096.955235,11.58902893,7.005904617,0.262054817,4.818181818,AC,,,,,,,BCC,S,,BCC,BCC_SS,10.1007/s11837-012-0366-5
Alloy 1198,TiZrNbMoV2,0,0,0,0,0,0,0,0.166666667,0.333333333,0.166666667,0.166666667,0.166666667,0,0,0,0,0,0,0,0,0,0,0,0,0,5,6.993560446,-2.666666667,12.97646755,541.7397429,2083.436081,11.46756105,7.071199247,0.250959271,4.833333333,AC,,,,,,,BCC,S,,BCC,BCC_SS,10.1007/s11837-012-0366-5
Alloy 1199,TiZrNbMoV3,0,0,0,0,0,0,0,0.142857143,0.428571429,0.142857143,0.142857143,0.142857143,0,0,0,0,0,0,0,0,0,0,0,0,0,5,7.32253895,-2.5,11.52629192,561.9698671,2149.25,11.16851582,5.98801153,0.306950729,4.75,AC,,,,,,,BCC,S,,BCC,BCC_SS,10.1007/s11837-012-0366-5
Alloy 1200,Al0.3CoCrFeNi,0.069767442,0.23255814,0.23255814,0.23255814,0.23255814,0,0,0,0,0,0,0,0,0,0,0,0,0,0,0,0,0,0,0,0,5,7.64,-7.27,12.83,469.9351993,1806.29,3.19,3.49,0.11,7.88,AC,,,,,,,FCC + Im,Im,L12,FCC + Im,Im,10.1016/j.matchar.2018.06.036
Alloy 1201,Al0.3CoCrFeNi,0.069767442,0.23255814,0.23255814,0.23255814,0.23255814,0,0,0,0,0,0,0,0,0,0,0,0,0,0,0,0,0,0,0,0,5,7.64,-7.27,12.83,469.9351993,1806.29,3.19,3.49,0.11,7.88,AC,,,,700,4320,,FCC + Im,Im,L12,FCC + Im,Im,10.1016/j.matchar.2018.06.036
Alloy 1202,Al0.3CoCrFeNi,0.069767442,0.23255814,0.23255814,0.23255814,0.23255814,0,0,0,0,0,0,0,0,0,0,0,0,0,0,0,0,0,0,0,0,5,7.64,-7.27,12.83,469.9351993,1806.29,3.19,3.49,0.11,7.88,AC,,,,900,4320,,FCC + Im,Im,B2,FCC + Im,Im,10.1016/j.matchar.2018.06.036
Alloy 1203,Al0.3CoCrFeNi,0.069767442,0.23255814,0.23255814,0.23255814,0.23255814,0,0,0,0,0,0,0,0,0,0,0,0,0,0,0,0,0,0,0,0,5,7.64,-7.27,12.83,469.9351993,1806.29,3.19,3.49,0.11,7.88,AC,CW,1200,2880,800,60,,FCC + Im,Im,B2,FCC + Im,Im,10.1016/j.matchar.2018.06.036
Alloy 1204,Co10Cr10Fe50Mn30,0,0.1,0.1,0.5,0,0,0.3,0,0,0,0,0,0,0,0,0,0,0,0,0,0,0,0,0,0,4,7.760129907,-0.92,9.713640154,388.6624044,1476.2,18.47017,3.833181374,0.132075736,7.6,AC,,1200,120,,,,FCC_PLUS_BCC,D,,FCC + BCC,FCC_PLUS_BCC,10.1016/j.matchar.2018.06.036
Alloy 1205,Co10Cr10Fe50Mn30,0,0.1,0.1,0.5,0,0,0.3,0,0,0,0,0,0,0,0,0,0,0,0,0,0,0,0,0,0,4,7.760129907,-0.92,9.713640154,388.6624044,1476.2,18.47017,3.833181374,0.132075736,7.6,AC,CW,1200,120,900,3,,FCC_PLUS_BCC,D,,FCC + BCC,FCC_PLUS_BCC,10.1016/j.matchar.2018.06.036
Alloy 1206,Co10Cr10Fe50Mn30,0,0.1,0.1,0.5,0,0,0.3,0,0,0,0,0,0,0,0,0,0,0,0,0,0,0,0,0,0,4,7.760129907,-0.92,9.713640154,388.6624044,1476.2,18.47017,3.833181374,0.132075736,7.6,AC,CW,1200,120,900,5,,FCC_PLUS_BCC,D,,FCC + BCC,FCC_PLUS_BCC,10.1016/j.matchar.2018.06.036
Alloy 1207,Co10Cr10Fe50Mn30,0,0.1,0.1,0.5,0,0,0.3,0,0,0,0,0,0,0,0,0,0,0,0,0,0,0,0,0,0,4,7.760129907,-0.92,9.713640154,388.6624044,1476.2,18.47017,3.833181374,0.132075736,7.6,AC,CW,1200,120,900,30,,FCC_PLUS_BCC,D,,FCC + BCC,FCC_PLUS_BCC,10.1016/j.matchar.2018.06.036
Alloy 1208,Co10Cr10Fe50Mn30,0,0.1,0.1,0.5,0,0,0.3,0,0,0,0,0,0,0,0,0,0,0,0,0,0,0,0,0,0,4,7.760129907,-0.92,9.713640154,388.6624044,1476.2,18.47017,3.833181374,0.132075736,7.6,AC,HW,1200,300,,,,FCC_PLUS_BCC,D,,FCC + BCC,FCC_PLUS_BCC,10.1016/j.matchar.2018.06.036
Alloy 1209,Co10Cr10Fe50Mn30,0,0.1,0.1,0.5,0,0,0.3,0,0,0,0,0,0,0,0,0,0,0,0,0,0,0,0,0,0,4,7.760129907,-0.92,9.713640154,388.6624044,1476.2,18.47017,3.833181374,0.132075736,7.6,AC,HW,1200,300,,,,FCC_PLUS_BCC,D,,FCC + BCC,FCC_PLUS_BCC,10.1016/j.matchar.2018.06.036
Alloy 1210,Al0.3CoCrFeNi,0.069767442,0.23255814,0.23255814,0.23255814,0.23255814,0,0,0,0,0,0,0,0,0,0,0,0,0,0,0,0,0,0,0,0,5,7.64,-7.27,12.83,469.9351993,1806.29,3.19,3.49,0.11,7.88,AC,CW,1100,2880,800,60,,FCC + Im,Im,B2,FCC + Im,Im,10.1016/j.matchar.2018.06.036
Alloy 1211,Al0.3CoCrFeNi,0.069767442,0.23255814,0.23255814,0.23255814,0.23255814,0,0,0,0,0,0,0,0,0,0,0,0,0,0,0,0,0,0,0,0,5,7.64,-7.27,12.83,469.9351993,1806.29,3.19,3.49,0.11,7.88,AC,CW,1100,2880,900,60,,FCC + Im,Im,B2,FCC + Im,Im,10.1016/j.matchar.2018.06.036
Alloy 1212,Al0.3CoCrFeNi,0.069767442,0.23255814,0.23255814,0.23255814,0.23255814,0,0,0,0,0,0,0,0,0,0,0,0,0,0,0,0,0,0,0,0,5,7.64,-7.27,12.83,469.9351993,1806.29,3.19,3.49,0.11,7.88,AC,CW,1100,2880,1000,60,,FCC + Im,Im,B2,FCC + Im,Im,10.1016/j.matchar.2018.06.036
Alloy 1213,Al0.3CoCrFeNi,0.069767442,0.23255814,0.23255814,0.23255814,0.23255814,0,0,0,0,0,0,0,0,0,0,0,0,0,0,0,0,0,0,0,0,5,7.64,-7.27,12.83,469.9351993,1806.29,3.19,3.49,0.11,7.88,AC,CW,1100,2880,1100,60,,FCC,S,,FCC,FCC_SS,10.1016/j.matchar.2018.06.036
Alloy 1214,Al0.3CoCrFeNi,0.069767442,0.23255814,0.23255814,0.23255814,0.23255814,0,0,0,0,0,0,0,0,0,0,0,0,0,0,0,0,0,0,0,0,5,7.64,-7.27,12.83,469.9351993,1806.29,3.19,3.49,0.11,7.88,AC,CW,1100,2880,800,60,,FCC,S,,FCC,FCC_SS,10.1016/j.matchar.2018.06.036
Alloy 1215,Al0.3CoCrFeNi,0.069767442,0.23255814,0.23255814,0.23255814,0.23255814,0,0,0,0,0,0,0,0,0,0,0,0,0,0,0,0,0,0,0,0,5,7.64,-7.27,12.83,469.9351993,1806.29,3.19,3.49,0.11,7.88,AC,CW,1100,2880,800,60,,FCC + Im,Im,B2,FCC + Im,Im,10.1016/j.matchar.2018.06.036
Alloy 1216,Al0.3CoCrFeNi,0.069767442,0.23255814,0.23255814,0.23255814,0.23255814,0,0,0,0,0,0,0,0,0,0,0,0,0,0,0,0,0,0,0,0,5,7.64,-7.27,12.83,469.9351993,1806.29,3.19,3.49,0.11,7.88,AC,CW,1100,2880,800,60,,FCC + Im,Im,L12,FCC + Im,Im,10.1016/j.matchar.2018.06.036
Alloy 1217,Al0.3CoCrFeNi,0.069767442,0.23255814,0.23255814,0.23255814,0.23255814,0,0,0,0,0,0,0,0,0,0,0,0,0,0,0,0,0,0,0,0,5,7.64,-7.27,12.83,469.9351993,1806.29,3.19,3.49,0.11,7.88,AC,CW,1100,2880,800,60,,FCC,S,,FCC,FCC_SS,10.1016/j.matchar.2018.06.036
Alloy 1218,Al0.3CoCrFeNi,0.069767442,0.23255814,0.23255814,0.23255814,0.23255814,0,0,0,0,0,0,0,0,0,0,0,0,0,0,0,0,0,0,0,0,5,7.64,-7.27,12.83,469.9351993,1806.29,3.19,3.49,0.11,7.88,AC,CW,1100,2880,800,60,,FCC + Im,Im,B2 + L12,FCC + Im,Im,10.1016/j.matchar.2018.06.036
Alloy 1219,HfMoNbTaTiZr,0,0,0,0,0,0,0,0.166666667,0,0.166666667,0.166666667,0.166666667,0.166666667,0.166666667,0,0,0,0,0,0,0,0,0,0,0,6,9.910915715,1.888888889,12.41459683,594.7083332,2282.194003,16.79482883,19.05954827,0.246152806,3.666666667,AC,,,,,,,BCC,S,,BCC,BCC_SS,10.1016/j.matlet.2016.03.133
Alloy 1220,AlCoFeNi,0.25,0.25,0,0.25,0.25,0,0,0,0,0,0,0,0,0,0,0,0,0,0,0,0,0,0,0,0,4,6.614401443,-13.75,11.52629192,336.1760702,1285.75,1.306788108,6.237363717,0.117553179,7.5,AC,,,,,,,BCC,S,,BCC,BCC_SS,10.1016/j.jmmm.2014.07.023
Alloy 1221,Nb0.5TaTiZr1.5,0,0,0,0,0,0,0,0.25,0,0.125,0,0.375,0,0.25,0,0,0,0,0,0,0,0,0,0,0,4,8.612248127,2.375,10.98247607,567.7943494,2167,11.28374273,5.234209818,0.103855368,4.375,AC,,,,,,,BCC1 + BCC2 + BCC3,M,,BCC,BCC_SS,10.3390/e21020114
Alloy 1222,NbTa0.8Ti1.2Zr,0,0,0,0,0,0,0,0.3,0,0.25,0,0.25,0,0.2,0,0,0,0,0,0,0,0,0,0,0,4,8.362092405,2.44,11.44258394,569.4652462,2177.2,11.49112113,4.780298313,0.100869966,4.45,AC,,,,,,,BCC,S,,BCC,BCC_SS,10.1016/j.msea.2018.11.054
Alloy 1223,NbTa0.6Ti1.4Zr,0,0,0,0,0,0,0,0.35,0,0.25,0,0.25,0,0.15,0,0,0,0,0,0,0,0,0,0,0,4,7.796933033,2.36,11.18422299,552.5383758,2110.4,11.29582826,4.717914152,0.101354576,4.4,AC,,,,,,,BCC,S,,BCC,BCC_SS,10.1016/j.msea.2018.11.054
Alloy 1224,NbTa0.4Ti1.6Zr,0,0,0,0,0,0,0,0.4,0,0.25,0,0.25,0,0.1,0,0,0,0,0,0,0,0,0,0,0,4,7.2301821,2.26,10.72500744,535.9874348,2043.6,10.99431902,4.65247045,0.101797593,4.35,AC,,,,,,,BCC,S,,BCC,BCC_SS,10.1016/j.msea.2018.11.054
Alloy 1225,NbTa0.2Ti1.8Zr,0,0,0,0,0,0,0,0.45,0,0.25,0,0.25,0,0.05,0,0,0,0,0,0,0,0,0,0,0,4,6.661832874,2.14,9.996163975,519.9081231,1976.8,10.50975193,4.583851177,0.10219956,4.3,AC,,,,,,,BCC,S,,BCC,BCC_SS,10.1016/j.msea.2018.11.054
Alloy 1226,AlNbTiVZr,0.2,0,0,0,0,0,0,0.2,0.2,0.2,0,0.2,0,0,0,0,0,0,0,0,0,0,0,0,0,5,5.76,-17.44,13.38,515.8708658,1987.09,1.52,5.53,0.11,4.2,AC,,,,1200,1440,,BCC,S,,BCC,BCC_SS,10.1016/j.msea.2017.08.019
Alloy 1227,AlNbTiVZr0.1,0.243902439,0,0,0,0,0,0,0.243902439,0.243902439,0.243902439,0,0.024390244,0,0,0,0,0,0,0,0,0,0,0,0,0,5,5.540863957,-16.75193337,12.198543,426.6962822,1636.160469,1.390335392,4.420373774,0.052617394,4.243902439,AC,,,,1200,1440,,BCC + Im,Im,Zr5Al3,BCC + Im,Im,10.1016/j.msea.2017.08.019
Alloy 1228,AlNbTiVZr0.25,0.235294118,0,0,0,0,0,0,0.235294118,0.235294118,0.235294118,0,0.058823529,0,0,0,0,0,0,0,0,0,0,0,0,0,5,5.587998462,-17.38408304,12.70837022,428.692442,1647.036543,1.403723246,4.966561777,0.070332871,4.235294118,AC,,,,1200,1440,,BCC + Im,Im,Zr5Al3,BCC + Im,Im,10.1016/j.msea.2017.08.019
Alloy 1229,AlNbTiVZr0.5,0.222222222,0,0,0,0,0,0,0.222222222,0.222222222,0.222222222,0,0.111111111,0,0,0,0,0,0,0,0,0,0,0,0,0,5,5.65713141,-18.17283951,13.14594406,432.0973738,1662.916305,1.400519679,5.607337231,0.089083121,4.222222222,AC,,,,1200,1440,,BCC + Im,Im,Zr5Al3 + C14,BCC + Im,Im,10.1016/j.msea.2017.08.019
Alloy 1230,AlNbTiVZr,0.2,0,0,0,0,0,0,0.2,0.2,0.2,0,0.2,0,0,0,0,0,0,0,0,0,0,0,0,0,5,5.76,-17.44,13.38,515.8708658,1987.09,1.52,5.53,0.11,4.2,AC,,,,1200,1440,,BCC + Im,Im,Zr5Al3 + C14,BCC + Im,Im,10.1016/j.msea.2017.08.019
Alloy 1231,AlNbTiVZr1.5,0.181818182,0,0,0,0,0,0,0.181818182,0.181818182,0.181818182,0,0.272727273,0,0,0,0,0,0,0,0,0,0,0,0,0,5,5.853909651,-19.30578512,13.2546386,443.5350562,1707.650753,1.359944594,6.72027796,0.121437669,4.181818182,AC,,,,1200,1440,,BCC + Im,Im,Zr5Al3 + C14,BCC + Im,Im,10.1016/j.msea.2017.08.019
Alloy 1232,AlNbTiVZr,0.2,0,0,0,0,0,0,0.2,0.2,0.2,0,0.2,0,0,0,0,0,0,0,0,0,0,0,0,0,5,5.76,-17.44,13.38,515.8708658,1987.09,1.52,5.53,0.11,4.2,AC,,,,1200,1440,,BCC,S,,BCC,BCC_SS,10.1016/j.msea.2017.08.019
Alloy 1233,AlNbTiVZr0.1,0.243902439,0,0,0,0,0,0,0.243902439,0.243902439,0.243902439,0,0.024390244,0,0,0,0,0,0,0,0,0,0,0,0,0,5,5.540863957,-16.75193337,12.198543,426.6962822,1636.160469,1.390335392,4.420373774,0.052617394,4.243902439,AC,,,,1200,1440,,BCC + Im,Im,Zr5Al3,BCC + Im,Im,10.1016/j.msea.2017.08.019
Alloy 1234,AlNbTiVZr0.25,0.235294118,0,0,0,0,0,0,0.235294118,0.235294118,0.235294118,0,0.058823529,0,0,0,0,0,0,0,0,0,0,0,0,0,5,5.587998462,-17.38408304,12.70837022,428.692442,1647.036543,1.403723246,4.966561777,0.070332871,4.235294118,AC,,,,1200,1440,,BCC + Im,Im,Zr5Al3,BCC + Im,Im,10.1016/j.msea.2017.08.019
Alloy 1235,AlNbTiVZr0.5,0.222222222,0,0,0,0,0,0,0.222222222,0.222222222,0.222222222,0,0.111111111,0,0,0,0,0,0,0,0,0,0,0,0,0,5,5.65713141,-18.17283951,13.14594406,432.0973738,1662.916305,1.400519679,5.607337231,0.089083121,4.222222222,AC,,,,1200,1440,,BCC + Im,Im,Zr5Al3 + C14,BCC + Im,Im,10.1016/j.msea.2017.08.019
Alloy 1236,AlNbTiVZr,0.2,0,0,0,0,0,0,0.2,0.2,0.2,0,0.2,0,0,0,0,0,0,0,0,0,0,0,0,0,5,5.76,-17.44,13.38,515.8708658,1987.09,1.52,5.53,0.11,4.2,AC,,,,1200,1440,,BCC + Im,Im,Zr5Al3 + C14,BCC + Im,Im,10.1016/j.msea.2017.08.019
Alloy 1237,AlNbTiVZr1.5,0.181818182,0,0,0,0,0,0,0.181818182,0.181818182,0.181818182,0,0.272727273,0,0,0,0,0,0,0,0,0,0,0,0,0,5,5.853909651,-19.30578512,13.2546386,443.5350562,1707.650753,1.359944594,6.72027796,0.121437669,4.181818182,AC,,,,1200,1440,,BCC + Im,Im,Zr5Al3 + C14,BCC + Im,Im,10.1016/j.msea.2017.08.019
Alloy 1238,AlCoCrFeNi ,0.2,0.2,0.2,0.2,0.2,0,0,0,0,0,0,0,0,0,0,0,0,0,0,0,0,0,0,0,0,5,6.72,-12.32,13.38,437.2111258,1684.09,1.83,5.25,0.12,7.2,PM,,,,1000,120,,BCC + FCC + Im,Im,B2 + Sigma,FCC + BCC + Im,Im,10.1016/j.addma.2019.02.010
Alloy 1239,AlCoCrFeNi ,0.2,0.2,0.2,0.2,0.2,0,0,0,0,0,0,0,0,0,0,0,0,0,0,0,0,0,0,0,0,5,6.72,-12.32,13.38,437.2111258,1684.09,1.83,5.25,0.12,7.2,PM,,,,1200,120,,BCC,Im,B2,BCC,BCC_SS,10.1016/j.addma.2019.02.010
Alloy 1240,AlCoCrFeNi ,0.2,0.2,0.2,0.2,0.2,0,0,0,0,0,0,0,0,0,0,0,0,0,0,0,0,0,0,0,0,5,6.72,-12.32,13.38,437.2111258,1684.09,1.83,5.25,0.12,7.2,PM,,,,,,,BCC + FCC + Im,Im,B2,FCC + BCC + Im,Im,10.1016/j.matlet.2015.06.046
Alloy 1241,AlCoCrFeNi ,0.2,0.2,0.2,0.2,0.2,0,0,0,0,0,0,0,0,0,0,0,0,0,0,0,0,0,0,0,0,5,6.72,-12.32,13.38,437.2111258,1684.09,1.83,5.25,0.12,7.2,AC,,,,,,,BCC + FCC + Im,Im,B2,FCC + BCC + Im,Im,10.1016/j.matlet.2015.06.046
Alloy 1242,Ni1.5Co1.5CrFeTi0.5,0,0.272727273,0.181818182,0.181818182,0.272727273,0,0,0.090909091,0,0,0,0,0,0,0,0,0,0,0,0,0,0,0,0,0,5,7.817928465,-10.74380165,12.85913616,403.8715312,1552.552218,2.185162586,4.885035952,0.121865662,8.090909091,AC,,,,,,,BCC,S,,BCC,BCC_SS,10.1016/j.matdes.2017.01.036
Alloy 1243,AlCoCrFe,0.25,0.25,0.25,0.25,0,0,0,0,0,0,0,0,0,0,0,0,0,0,0,0,0,0,0,0,0,4,6.26,-11.5,11.53,362.5871647,1386.75,1.66,6.2,0.11,6.5,PM,,,,,,,FCC,S,,FCC,FCC_SS,10.1007/s12540-018-00236-5
Alloy 1244,AlCoCrFeNi,0.2,0.2,0.2,0.2,0.2,0,0,0,0,0,0,0,0,0,0,0,0,0,0,0,0,0,0,0,0,5,6.72,-12.32,13.38,437.2111258,1684.09,1.83,5.25,0.12,7.2,PM,,,,,,,FCC + BCC,D,,FCC + BCC,FCC_PLUS_BCC,10.1007/s12540-018-00236-5
Alloy 1245,Al10Co30Cr20Fe35Ni5,0.1,0.3,0.2,0.35,0.05,0,0,0,0,0,0,0,0,0,0,0,0,0,0,0,0,0,0,0,0,5,7.35,-7.14,11.89,383.4209221,1468.48,2.9,4.41,0.1,7.5,PM,,,,,,,FCC + BCC,D,,FCC + BCC,FCC_PLUS_BCC,10.1007/s12540-018-00236-5
Alloy 1246,Al15Co30Cr15Fe40Ni5,0.15,0.25,0.15,0.4,0.05,0,0,0,0,0,0,0,0,0,0,0,0,0,0,0,0,0,0,0,0,5,7.08,-8.55,11.86,369.4746817,1414.89,2.34,5.13,0.1,7.38,PM,,,,,,,FCC + BCC,D,,FCC + BCC,FCC_PLUS_BCC,10.1007/s12540-018-00236-5
Alloy 1247,V10Cr15Mn5Fe35Co10Ni25,0,0.1,0.15,0.35,0.25,0,0.05,0,0.1,0,0,0,0,0,0,0,0,0,0,0,0,0,0,0,0,6,7.871764882,-6.26,13.37699643,403.4622915,1554.05548,3.904556099,2.403624139,0.113643082,7.95,AC,CW,1100,360,1100,360,,FCC,S,,FCC,FCC_SS,10.1016/j.msea.2018.12.077
Alloy 1248,CoCrNi,0,0.333333333,0.333333333,0,0.333333333,0,0,0,0,0,0,0,0,0,0,0,0,0,0,0,0,0,0,0,0,3,8.28,-4.89,9.13,499.23715,1892,3.54,1.12,0.11,8.33,AC,,1200,280,,,,FCC,S,,FCC,FCC_SS,10.1016/j.msea.2018.11.143
Alloy 1249,CoCrNi,0,0.333333333,0.333333333,0,0.333333333,0,0,0,0,0,0,0,0,0,0,0,0,0,0,0,0,0,0,0,0,3,8.28,-4.89,9.13,499.23715,1892,3.54,1.12,0.11,8.33,AC,CW,1200,280,1000,60,,FCC,S,,FCC,FCC_SS,10.1016/j.msea.2018.11.143
Alloy 1250,CoCrNi,0,0.333333333,0.333333333,0,0.333333333,0,0,0,0,0,0,0,0,0,0,0,0,0,0,0,0,0,0,0,0,3,8.28,-4.89,9.13,499.23715,1892,3.54,1.12,0.11,8.33,AC,CW,1200,280,1000,60,,FCC,S,,FCC,FCC_SS,10.1016/j.msea.2018.11.143
Alloy 1251,CoCrNi,0,0.333333333,0.333333333,0,0.333333333,0,0,0,0,0,0,0,0,0,0,0,0,0,0,0,0,0,0,0,0,3,8.28,-4.89,9.13,499.23715,1892,3.54,1.12,0.11,8.33,AC,CW,1200,280,1000,60,,FCC,S,,FCC,FCC_SS,10.1016/j.msea.2018.11.143
Alloy 1256,CoCrFeMnNi,0,0.2,0.2,0.2,0.2,0,0.2,0,0,0,0,0,0,0,0,0,0,0,0,0,0,0,0,0,0,5,8.03,-4.16,13.38,467.623384,1801.2,5.79,0.92,0.14,8,AC,CW,1200,2880,800,60,,FCC,S,,FCC,FCC_SS,10.1016/j.actamat.2013.06.018
Alloy 1257,CoCrFeMnNi,0,0.2,0.2,0.2,0.2,0,0.2,0,0,0,0,0,0,0,0,0,0,0,0,0,0,0,0,0,0,5,8.03,-4.16,13.38,467.623384,1801.2,5.79,0.92,0.14,8,AC,CW,1200,2880,800,60,,FCC,S,,FCC,FCC_SS,10.1016/j.actamat.2013.06.018
Alloy 1258,CoCrFeMnNi,0,0.2,0.2,0.2,0.2,0,0.2,0,0,0,0,0,0,0,0,0,0,0,0,0,0,0,0,0,0,5,8.03,-4.16,13.38,467.623384,1801.2,5.79,0.92,0.14,8,AC,CW,1200,2880,800,60,,FCC,S,,FCC,FCC_SS,10.1016/j.actamat.2013.06.018
Alloy 1259,CoCrFeMnNi,0,0.2,0.2,0.2,0.2,0,0.2,0,0,0,0,0,0,0,0,0,0,0,0,0,0,0,0,0,0,5,8.03,-4.16,13.38,467.623384,1801.2,5.79,0.92,0.14,8,AC,CW,1200,2880,800,60,,FCC,S,,FCC,FCC_SS,10.1016/j.actamat.2013.06.018
Alloy 1260,CoCrFeMnNi,0,0.2,0.2,0.2,0.2,0,0.2,0,0,0,0,0,0,0,0,0,0,0,0,0,0,0,0,0,0,5,8.03,-4.16,13.38,467.623384,1801.2,5.79,0.92,0.14,8,AC,CW,1200,2880,800,60,,FCC,S,,FCC,FCC_SS,10.1016/j.actamat.2013.06.018
Alloy 1261,CoCrFeMnNi,0,0.2,0.2,0.2,0.2,0,0.2,0,0,0,0,0,0,0,0,0,0,0,0,0,0,0,0,0,0,5,8.03,-4.16,13.38,467.623384,1801.2,5.79,0.92,0.14,8,AC,CW,1200,2880,800,60,,FCC,S,,FCC,FCC_SS,10.1016/j.actamat.2013.06.018
Alloy 1262,CoCrFeMnNi,0,0.2,0.2,0.2,0.2,0,0.2,0,0,0,0,0,0,0,0,0,0,0,0,0,0,0,0,0,0,5,8.03,-4.16,13.38,467.623384,1801.2,5.79,0.92,0.14,8,AC,CW,1200,2880,1000,60,,FCC,S,,FCC,FCC_SS,10.1016/j.actamat.2013.06.018
Alloy 1263,CoCrFeMnNi,0,0.2,0.2,0.2,0.2,0,0.2,0,0,0,0,0,0,0,0,0,0,0,0,0,0,0,0,0,0,5,8.03,-4.16,13.38,467.623384,1801.2,5.79,0.92,0.14,8,AC,CW,1200,2880,1000,60,,FCC,S,,FCC,FCC_SS,10.1016/j.actamat.2013.06.018
Alloy 1264,CoCrFeMnNi,0,0.2,0.2,0.2,0.2,0,0.2,0,0,0,0,0,0,0,0,0,0,0,0,0,0,0,0,0,0,5,8.03,-4.16,13.38,467.623384,1801.2,5.79,0.92,0.14,8,AC,CW,1200,2880,1000,60,,FCC,S,,FCC,FCC_SS,10.1016/j.actamat.2013.06.018
Alloy 1265,CoCrFeMnNi,0,0.2,0.2,0.2,0.2,0,0.2,0,0,0,0,0,0,0,0,0,0,0,0,0,0,0,0,0,0,5,8.03,-4.16,13.38,467.623384,1801.2,5.79,0.92,0.14,8,AC,CW,1200,2880,1000,60,,FCC,S,,FCC,FCC_SS,10.1016/j.actamat.2013.06.018
Alloy 1266,CoCrFeMnNi,0,0.2,0.2,0.2,0.2,0,0.2,0,0,0,0,0,0,0,0,0,0,0,0,0,0,0,0,0,0,5,8.03,-4.16,13.38,467.623384,1801.2,5.79,0.92,0.14,8,AC,CW,1200,2880,1000,60,,FCC,S,,FCC,FCC_SS,10.1016/j.actamat.2013.06.018
Alloy 1267,CoCrFeMnNi,0,0.2,0.2,0.2,0.2,0,0.2,0,0,0,0,0,0,0,0,0,0,0,0,0,0,0,0,0,0,5,8.03,-4.16,13.38,467.623384,1801.2,5.79,0.92,0.14,8,AC,CW,1200,2880,1000,60,,FCC,S,,FCC,FCC_SS,10.1016/j.actamat.2013.06.018
Alloy 1268,CoCrFeMnNi,0,0.2,0.2,0.2,0.2,0,0.2,0,0,0,0,0,0,0,0,0,0,0,0,0,0,0,0,0,0,5,8.03,-4.16,13.38,467.623384,1801.2,5.79,0.92,0.14,8,AC,CW,1200,2880,1200,60,,FCC,S,,FCC,FCC_SS,10.1016/j.actamat.2013.06.018
Alloy 1269,CoCrFeMnNi,0,0.2,0.2,0.2,0.2,0,0.2,0,0,0,0,0,0,0,0,0,0,0,0,0,0,0,0,0,0,5,8.03,-4.16,13.38,467.623384,1801.2,5.79,0.92,0.14,8,AC,CW,1200,2880,1200,60,,FCC,S,,FCC,FCC_SS,10.1016/j.actamat.2013.06.018
Alloy 1270,CoCrFeMnNi,0,0.2,0.2,0.2,0.2,0,0.2,0,0,0,0,0,0,0,0,0,0,0,0,0,0,0,0,0,0,5,8.03,-4.16,13.38,467.623384,1801.2,5.79,0.92,0.14,8,AC,CW,1200,2880,1200,60,,FCC,S,,FCC,FCC_SS,10.1016/j.actamat.2013.06.018
Alloy 1271,CoCrFeMnNi,0,0.2,0.2,0.2,0.2,0,0.2,0,0,0,0,0,0,0,0,0,0,0,0,0,0,0,0,0,0,5,8.03,-4.16,13.38,467.623384,1801.2,5.79,0.92,0.14,8,AC,CW,1200,2880,1200,60,,FCC,S,,FCC,FCC_SS,10.1016/j.actamat.2013.06.018
Alloy 1272,CoCrFeMnNi,0,0.2,0.2,0.2,0.2,0,0.2,0,0,0,0,0,0,0,0,0,0,0,0,0,0,0,0,0,0,5,8.03,-4.16,13.38,467.623384,1801.2,5.79,0.92,0.14,8,AC,CW,1200,2880,1200,60,,FCC,S,,FCC,FCC_SS,10.1016/j.actamat.2013.06.018
Alloy 1273,CoCrFeMnNi,0,0.2,0.2,0.2,0.2,0,0.2,0,0,0,0,0,0,0,0,0,0,0,0,0,0,0,0,0,0,5,8.03,-4.16,13.38,467.623384,1801.2,5.79,0.92,0.14,8,AC,CW,1200,2880,1200,60,,FCC,S,,FCC,FCC_SS,10.1016/j.actamat.2013.06.018
Alloy 1274,CoCrFeMnNi,0,0.2,0.2,0.2,0.2,0,0.2,0,0,0,0,0,0,0,0,0,0,0,0,0,0,0,0,0,0,5,8.03,-4.16,13.38,467.623384,1801.2,5.79,0.92,0.14,8,AC,,,,,,,FCC,S,,FCC,FCC_SS,10.1016/j.scriptamat.2018.05.015
Alloy 1275,CoCrFeMnNi,0,0.2,0.2,0.2,0.2,0,0.2,0,0,0,0,0,0,0,0,0,0,0,0,0,0,0,0,0,0,5,8.03,-4.16,13.38,467.623384,1801.2,5.79,0.92,0.14,8,AC,,,,,,,FCC,S,,FCC,FCC_SS,10.1016/j.scriptamat.2018.05.015
Alloy 1276,CoCrFeMnNi,0,0.2,0.2,0.2,0.2,0,0.2,0,0,0,0,0,0,0,0,0,0,0,0,0,0,0,0,0,0,5,8.03,-4.16,13.38,467.623384,1801.2,5.79,0.92,0.14,8,PM,,,,,,,FCC,S,,FCC,FCC_SS,10.1016/j.scriptamat.2018.05.015
Alloy 1277,CoCrFeMnNi,0,0.2,0.2,0.2,0.2,0,0.2,0,0,0,0,0,0,0,0,0,0,0,0,0,0,0,0,0,0,5,8.03,-4.16,13.38,467.623384,1801.2,5.79,0.92,0.14,8,PM,,,,900,60,,FCC,S,,FCC,FCC_SS,10.1016/j.scriptamat.2018.05.015
Alloy 1278,CoCrFeMnNi,0,0.2,0.2,0.2,0.2,0,0.2,0,0,0,0,0,0,0,0,0,0,0,0,0,0,0,0,0,0,5,8.03,-4.16,13.38,467.623384,1801.2,5.79,0.92,0.14,8,PM,,,,,,,FCC,S,,FCC,FCC_SS,10.1016/j.scriptamat.2018.05.015
Alloy 1279,CoCrFeMnNi,0,0.2,0.2,0.2,0.2,0,0.2,0,0,0,0,0,0,0,0,0,0,0,0,0,0,0,0,0,0,5,8.03,-4.16,13.38,467.623384,1801.2,5.79,0.92,0.14,8,PM,,,,900,60,,FCC,S,,FCC,FCC_SS,10.1016/j.scriptamat.2018.05.015
Alloy 1280,CoCrFeMnNi,0,0.2,0.2,0.2,0.2,0,0.2,0,0,0,0,0,0,0,0,0,0,0,0,0,0,0,0,0,0,5,8.03,-4.16,13.38,467.623384,1801.2,5.79,0.92,0.14,8,PM,,,,,,,FCC,S,,FCC,FCC_SS,10.1016/j.jallcom.2018.02.298
Alloy 1281,CoCrFeMnNi,0,0.2,0.2,0.2,0.2,0,0.2,0,0,0,0,0,0,0,0,0,0,0,0,0,0,0,0,0,0,5,8.03,-4.16,13.38,467.623384,1801.2,5.79,0.92,0.14,8,PM,HIP,1150,180,,,,FCC,S,,FCC,FCC_SS,10.1016/j.jallcom.2018.02.298
Alloy 1282,NbTiVTa,0,0,0,0,0,0,0,0.25,0.25,0.25,0,0,0,0.25,0,0,0,0,0,0,0,0,0,0,0,4,9.181279636,-0.25,11.52629192,589.2307511,2253.5,116.491622,3.93470745,0.050682837,4.75,AC,,,,,,,BCC,,,BCC,BCC_SS,10.3390/met6090199
Alloy 1283,HfNbTaTiZr,0,0,0,0,0,0,0,0.2,0,0.2,0,0.2,0.2,0.2,0,0,0,0,0,0,0,0,0,0,0,5,9.9,2.72,13.38,655.02398,2523,12.41,4.01,0.12,4.4,AC,,,,,,,BCC,,,BCC,BCC_SS,10.3390/met6090199
Alloy 1284,NbTiVZr,0,0,0,0,0,0,0,0.25,0.25,0.25,0,0.25,0,0,0,0,0,0,0,0,0,0,0,0,0,4,6.46,-0.25,11.53,588.437985,2250.5,103.76,6.03,0.12,4.5,AC,,,,,,,BCC,S,,BCC,BCC_SS,10.3390/met6090199
Alloy 1285,AlNbTiVZr,0.2,0,0,0,0,0,0,0.2,0.2,0.2,0,0.2,0,0,0,0,0,0,0,0,0,0,0,0,0,5,5.76,-17.44,13.38,515.8708658,1987.09,1.52,5.53,0.11,4.2,AC,,,,,,,BCC,,,BCC,BCC_SS,10.3390/met6090199
Alloy 1287,Mg50(AlCuMnZn)50,0.125,0,0,0,0,0.125,0.125,0,0,0,0,0,0,0,0,0,0.5,0.125,0,0,0,0,0,0,0,5,3.642828346,-1,11.52629192,179.0921091,684.9373515,11.0431945,8.457736664,0.206514981,5.125,PM,,,,,,,FCC,S,,FCC,FCC_SS,10.3390/met6090199
Alloy 1288,CoCrFeMnNi,0,0.2,0.2,0.2,0.2,0,0.2,0,0,0,0,0,0,0,0,0,0,0,0,0,0,0,0,0,0,5,8.03,-4.16,13.38,467.623384,1801.2,5.79,0.92,0.14,8,PM,,,,,,,FCC,S,,FCC,FCC_SS,10.1007/s11431-017-9122-5
Alloy 1289,CoCrFeMnNi,0,0.2,0.2,0.2,0.2,0,0.2,0,0,0,0,0,0,0,0,0,0,0,0,0,0,0,0,0,0,5,8.03,-4.16,13.38,467.623384,1801.2,5.79,0.92,0.14,8,PM,CW,,,,,,FCC,S,,FCC,FCC_SS,10.1007/s11431-017-9122-5
Alloy 1290,CoCrFeMnNi,0,0.2,0.2,0.2,0.2,0,0.2,0,0,0,0,0,0,0,0,0,0,0,0,0,0,0,0,0,0,5,8.03,-4.16,13.38,467.623384,1801.2,5.79,0.92,0.14,8,PM,CW,,,700,60,,FCC + Im,Im,Sigma,FCC + Im,Im,10.1007/s11431-017-9122-5
Alloy 1291,Al86Mg10Zn2Cu2,0.86,0,0,0,0,0,0,0,0,0,0,0,0,0,0,0,0.1,0.02,0.02,0,0,0,0,0,0,4,2.758252995,-0.7424,4.293979962,177.7644122,661.56,5.406285035,3.906426222,0.100828766,3.24,AC,,,,,,,FCC + Im,Im,,FCC + Im,Im,10.33142/msra.v1i1.666
Alloy 1292,Al85.7Mg10Zn2Cu2Si0.3,0.874489796,0,0,0,0,0,0,0,0,0,0,0,0,0,0,0,0.102040816,0.020408163,0.003061224,0,0,0,0,0,0,4,2.756890625,-0.975476,4.460017456,175.5157465,653.5962368,4.237217925,4.061900885,0.102267781,3.243,AC,,,,,,,FCC + Im,Im,,FCC + Im,Im,10.33142/msra.v1i1.666
Alloy 1293,Al85.4Mg10Zn2Cu2Si0.6,0.871428571,0,0,0,0,0,0,0,0,0,0,0,0,0,0,0,0.102040816,0.020408163,0.006122449,0,0,0,0,0,0,4,2.755365447,-1.203718853,4.581574318,175.7208702,654.6572705,3.531404323,4.205199849,0.103531114,3.245264207,AC,,,,,,,FCC + Im,Im,,FCC + Im,Im,10.33142/msra.v1i1.666
Alloy 1294,Al85.1Mg10Zn2Cu2Si0.9,0.868367347,0,0,0,0,0,0,0,0,0,0,0,0,0,0,0,0.102040816,0.020408163,0.009183673,0,0,0,0,0,0,4,2.753851129,-1.429225838,4.689506614,175.9338749,655.7153317,3.047747949,4.342453637,0.10476355,3.247514911,AC,,,,,,,FCC + Im,Im,,FCC + Im,Im,10.33142/msra.v1i1.666
Alloy 1295,Al84.8Mg10Zn2Cu2Si1.2,0.848,0,0,0,0,0.02,0,0,0,0,0,0,0,0,0,0,0.1,0.02,0.012,0,0,0,0,0,0,5,2.752347554,-1.652033581,4.788470698,176.1517502,656.7704328,2.695403287,4.474232394,0.105966377,3.24975223,AC,,,,,,,FCC + Im,Im,,FCC + Im,Im,10.33142/msra.v1i1.666
Alloy 1296,Co25Ni25Fe25Al7.5Cu17.5,0.075,0.25,0,0.25,0.25,0.175,0,0,0,0,0,0,0,0,0,0,0,0,0,0,0,0,0,0,0,5,7.994666565,0.8225,12.79604395,346.9451589,1333.355348,24.99320734,3.874411655,0.07690538,8.9,PM,,,,,,,FCC,S,,FCC,FCC_SS,10.1016/j.actamat.2016.01.050
Alloy 1299,CoCrFeNi,0,0.25,0.25,0.25,0.25,0,0,0,0,0,0,0,0,0,0,0,0,0,0,0,0,0,0,0,0,4,8.17,-3.75,11.53,489.4027225,1871.75,5.75,1.03,0.1,8.25,AC,,,,,,,FCC,S,,FCC,FCC_SS,10.1016/j.actamat.2016.01.050
Alloy 1300,Co23.25Ni23.25Fe23.25Cr23.25Mo7.00,0,0.2325,0.2325,0.2325,0.2325,0,0,0,0,0,0.07,0,0,0,0,0,0,0,0,0,0,0,0,0,0,5,8.942647568,-4.457025,12.8283229,459.8371992,1767.45471,5.873320463,3.881836786,0.142748021,8.0925,AC,,,,,,,FCC,S,,FCC,FCC_SS,10.1016/j.actamat.2016.01.050
Alloy 1303,HfNbTaTiZrMoW,0,0,0,0,0,0,0,0.142857143,0,0.142857143,0.142857143,0.142857143,0.142857143,0.142857143,0.142857143,0,0,0,0,0,0,0,0,0,0,7,11.08932892,-2.93877551,16.17919618,596.7681774,2323.686817,14.29667975,6.024071519,0.38134563,4.857142857,AC,,,,,,,BCC1 + BCC2,D,,BCC,BCC_SS,10.1016/j.jallcom.2019.06.138
Alloy 1304,HfNbTaTiZrMoW,0,0,0,0,0,0,0,0.142857143,0,0.142857143,0.142857143,0.142857143,0.142857143,0.142857143,0.142857143,0,0,0,0,0,0,0,0,0,0,7,11.08932892,-2.93877551,16.17919618,596.7681774,2323.686817,14.29667975,6.024071519,0.38134563,4.857142857,AC,,,,,,,BCC1 + BCC2,D,,BCC,BCC_SS,10.1016/j.jallcom.2019.06.138
Alloy 1305,HfNbTaTiZrMoW,0,0,0,0,0,0,0,0.142857143,0,0.142857143,0.142857143,0.142857143,0.142857143,0.142857143,0.142857143,0,0,0,0,0,0,0,0,0,0,7,11.08932892,-2.93877551,16.17919618,596.7681774,2323.686817,14.29667975,6.024071519,0.38134563,4.857142857,AC,,,,,,,BCC1 + BCC2,D,,BCC,BCC_SS,10.1016/j.jallcom.2019.06.138
Alloy 1306,HfNbTaTiZr,0,0,0,0,0,0,0,0.2,0,0.2,0,0.2,0.2,0.2,0,0,0,0,0,0,0,0,0,0,0,5,9.9,2.72,13.38,655.02398,2523,12.41,4.01,0.12,4.4,AC,,,,,,,BCC,S,,BCC,BCC_SS,10.1016/j.jallcom.2019.06.138
Alloy 1307,HfNbTaTiZr,0,0,0,0,0,0,0,0.2,0,0.2,0,0.2,0.2,0.2,0,0,0,0,0,0,0,0,0,0,0,5,9.9,2.72,13.38,655.02398,2523,12.41,4.01,0.12,4.4,AC,,,,,,,BCC,S,,BCC,BCC_SS,10.1016/j.jallcom.2019.06.138
Alloy 1308,HfNbTaTiZr,0,0,0,0,0,0,0,0.2,0,0.2,0,0.2,0.2,0.2,0,0,0,0,0,0,0,0,0,0,0,5,9.9,2.72,13.38,655.02398,2523,12.41,4.01,0.12,4.4,AC,,,,,,,BCC,S,,BCC,BCC_SS,10.1016/j.jallcom.2019.06.138
