Repository: DataScienceTempleFirst/EDS

File: spring2022/week13_14/data/high_entropy_alloys.csv (part 9 of 9)
Alloy ID,Alloy ,Al,Co,Cr,Fe,Ni,Cu,Mn,Ti,V,Nb,Mo,Zr,Hf,Ta,W,C,Mg,Zn,Si,Re,N,Sc,Li,Sn,Be,Num_of_Elem,Density_calc,dHmix,dSmix,dGmix,Tm,n.Para,Atom.Size.Diff,Elect.Diff,VEC,Sythesis_Route,Hot-Cold_Working,Homogenization_Temp,Homogenization_Time,Annealing_Temp,Annealing_Time_(min),HPR,Microstructure_,Multiphase,IM_Structure,Microstructure,Phases,References
Alloy 1309,HfNbTaTiZr,0,0,0,0,0,0,0,0.2,0,0.2,0,0.2,0.2,0.2,0,0,0,0,0,0,0,0,0,0,0,5,9.9,2.72,13.38,655.02398,2523,12.41,4.01,0.12,4.4,AC,,,,,,,BCC,S,,BCC,BCC_SS,10.1016/j.jallcom.2019.06.138
Alloy 1310,HfNbTaTiZrW,0,0,0,0,0,0,0,0.166666667,0,0.166666667,0,0.166666667,0.166666667,0.166666667,0.166666667,0,0,0,0,0,0,0,0,0,0,6,11.20730067,-3.222222222,14.8975162,639.1645544,2476.410793,12.7122289,5.720897965,0.354483192,4.666666667,AC,,,,,,,BCC1 + BCC2,D,,BCC,BCC_SS,10.1016/j.jallcom.2019.06.138
Alloy 1311,HfNbTaTiZrW,0,0,0,0,0,0,0,0.166666667,0,0.166666667,0,0.166666667,0.166666667,0.166666667,0.166666667,0,0,0,0,0,0,0,0,0,0,6,11.20730067,-3.222222222,14.8975162,639.1645544,2476.410793,12.7122289,5.720897965,0.354483192,4.666666667,AC,,,,,,,BCC1 + BCC2,D,,BCC,BCC_SS,10.1016/j.jallcom.2019.06.138
Alloy 1312,HfNbTaTiZrW,0,0,0,0,0,0,0,0.166666667,0,0.166666667,0,0.166666667,0.166666667,0.166666667,0.166666667,0,0,0,0,0,0,0,0,0,0,6,11.20730067,-3.222222222,14.8975162,639.1645544,2476.410793,12.7122289,5.720897965,0.354483192,4.666666667,AC,,,,,,,BCC1 + BCC2,D,,BCC,BCC_SS,10.1016/j.jallcom.2019.06.138
Alloy 1314,MoNbTaTiV,0,0,0,0,0,0,0,0.2,0.2,0.2,0.2,0,0,0.2,0,0,0,0,0,0,0,0,0,0,0,5,9.37,-2.56,13.38,678.12488,2612,13.65,3.34,0.24,5,AC,,,,,,,BCC  + Im,Im,C15,BCC + Im,Im,10.1007/s12540-019-00283-6
Alloy 1315,CoCrCuFeNi,0,0.2,0.2,0.2,0.2,0.2,0,0,0,0,0,0,0,0,0,0,0,0,0,0,0,0,0,0,0,5,8.33,3.2,13.38,459.257999,1768.95,7.4,1.07,0.09,8.8,AC,,1200,2880,,,HW,FCC,S,,FCC,FCC_SS,10.1016/j.actamat.2015.06.025
Alloy 1316,CoCrCuFeNi,0,0.2,0.2,0.2,0.2,0.2,0,0,0,0,0,0,0,0,0,0,0,0,0,0,0,0,0,0,0,5,8.33,3.2,13.38,459.257999,1768.95,7.4,1.07,0.09,8.8,AC,,1200,2880,450,60,HW,FCC,S,,FCC,FCC_SS,10.1016/j.actamat.2015.06.025
Alloy 1317,CoCrCuFeNi,0,0.2,0.2,0.2,0.2,0.2,0,0,0,0,0,0,0,0,0,0,0,0,0,0,0,0,0,0,0,5,8.33,3.2,13.38,459.257999,1768.95,7.4,1.07,0.09,8.8,AC,,1200,2880,450,900,HW,FCC,S,,FCC,FCC_SS,10.1016/j.actamat.2015.06.025
Alloy 1318,CoCrCuFeNi,0,0.2,0.2,0.2,0.2,0.2,0,0,0,0,0,0,0,0,0,0,0,0,0,0,0,0,0,0,0,5,8.33,3.2,13.38,459.257999,1768.95,7.4,1.07,0.09,8.8,AC,,1200,2880,600,60,HW,FCC,S,,FCC,FCC_SS,10.1016/j.actamat.2015.06.025
Alloy 1319,CoCrCuFeNi,0,0.2,0.2,0.2,0.2,0.2,0,0,0,0,0,0,0,0,0,0,0,0,0,0,0,0,0,0,0,5,8.33,3.2,13.38,459.257999,1768.95,7.4,1.07,0.09,8.8,AC,,1200,2880,700,60,HW,FCC,S,,FCC,FCC_SS,10.1016/j.actamat.2015.06.025
Alloy 1320,CoCrCuFeNi,0,0.2,0.2,0.2,0.2,0.2,0,0,0,0,0,0,0,0,0,0,0,0,0,0,0,0,0,0,0,5,8.33,3.2,13.38,459.257999,1768.95,7.4,1.07,0.09,8.8,AC,,1200,2880,800,60,HW,FCC,S,,FCC,FCC_SS,10.1016/j.actamat.2015.06.025
Alloy 1321,Cr2MnFeNi,0,0,0.4,0.2,0.2,0,0.2,0,0,0,0,0,0,0,0,0,0,0,0,0,0,0,0,0,0,4,7.692890375,-3.52,11.07635214,416.2979259,1589.4,5.860869227,3.283574153,0.129830659,7.4,AC,,,,,,,FCC + BCC,D,,FCC + BCC,FCC_PLUS_BCC,https://pdfs.semanticscholar.org/ed41/eea027857bd579d3f666ddd9f10db97adf01.pdf
Alloy 1322,Cr1.75Cu0.25MnFeNi,0,0,0.35,0.2,0.2,0.05,0.2,0,0,0,0,0,0,0,0,0,0,0,0,0,0,0,0,0,0,5,7.781753766,-1.6,12.32940863,390.2960197,1497.282903,13.64274419,3.268190907,0.134551106,7.65,AC,,,,,,,FCC + FCC + BCC,D,,FCC + BCC,FCC_PLUS_BCC,https://pdfs.semanticscholar.org/ed41/eea027857bd579d3f666ddd9f10db97adf01.pdf
Alloy 1323,Cr1.5Cu0.5MnFeNi,0,0,0.3,0.2,0.2,0.1,0.2,0,0,0,0,0,0,0,0,0,0,0,0,0,0,0,0,0,0,5,7.870791909,0.08,12.94655784,377.7465965,1452.572646,279.2771006,3.248790727,0.138072445,7.9,AC,,,,,,,FCC + FCC + BCC,D,,FCC + BCC,FCC_PLUS_BCC,https://pdfs.semanticscholar.org/ed41/eea027857bd579d3f666ddd9f10db97adf01.pdf
Alloy 1324,Cr1.25Cu0.75MnFeNi,0,0,0.25,0.2,0.2,0.15,0.2,0,0,0,0,0,0,0,0,0,0,0,0,0,0,0,0,0,0,5,7.960005317,1.52,13.27656913,366.5473153,1411.292751,14.71290831,3.225328437,0.140484875,8.15,AC,,,,,,,FCC + FCC + BCC,D,,FCC + BCC,FCC_PLUS_BCC,https://pdfs.semanticscholar.org/ed41/eea027857bd579d3f666ddd9f10db97adf01.pdf
Alloy 1325,CrCuFeMnNi,0,0,0.2,0.2,0.2,0.2,0.2,0,0,0,0,0,0,0,0,0,0,0,0,0,0,0,0,0,0,5,8.04,2.72,13.38,446.328443,1719.15,8.46,0.92,0.14,8.4,AC,,,,,,,FCC + FCC + BCC,M,,FCC + BCC,FCC_PLUS_BCC,https://pdfs.semanticscholar.org/ed41/eea027857bd579d3f666ddd9f10db97adf01.pdf
Alloy 1326,CrCuFeMnNi,0,0,0.2,0.2,0.2,0.2,0.2,0,0,0,0,0,0,0,0,0,0,0,0,0,0,0,0,0,0,5,8.04,2.72,13.38,446.328443,1719.15,8.46,0.92,0.14,8.4,AC,,1000,240,,,,FCC + FCC + BCC,M,,FCC + BCC,FCC_PLUS_BCC,10.1007/s11665-019-04003-4
Alloy 1327,CrCoCuFeNi,0,0.2,0.2,0.2,0.2,0.2,0,0,0,0,0,0,0,0,0,0,0,0,0,0,0,0,0,0,0,5,8.344238564,3.2,13.38161053,369.8586286,1424.611829,7.099621111,1.033203661,0.092217135,8.8,AC,,,,,,,FCC+ FCC,D,,FCC,FCC_SS,10.1016/j.matchemphys.2017.09.010
Alloy 1328,CrCuFeMnNi,0,0,0.2,0.2,0.2,0.2,0.2,0,0,0,0,0,0,0,0,0,0,0,0,0,0,0,0,0,0,5,8.04,2.72,13.38,446.328443,1719.15,8.46,0.92,0.14,8.4,AC,,,,,,,FCC + FCC +  Im,Im,Sigma,FCC + Im,Im,10.1016/j.matchemphys.2017.09.010
Alloy 1329,CoCrCuFeMn,0,0.2,0.2,0.2,0,0.2,0.2,0,0,0,0,0,0,0,0,0,0,0,0,0,0,0,0,0,0,5,8.050041276,4.16,13.38161053,358.4591731,1380.699625,5.319993162,3.14703294,0.136323146,8.2,AC,,,,,,,FCC + FCC + BCC,M,,FCC + BCC,FCC_PLUS_BCC,10.1016/j.matchemphys.2017.09.010
Alloy 1330,AlCoCrFeNiTi0.5,0.181818182,0.181818182,0.181818182,0.181818182,0.181818182,0,0,0.090909091,0,0,0,0,0,0,0,0,0,0,0,0,0,0,0,0,0,6,6.44,-17.92,14.7,441.016415,1707.45,1.4,6.12,0.13,6.91,AC,,,,,,,BCC,S,,BCC,BCC_SS,10.1016/j.jallcom.2007.11.110
Alloy 1331,CoCrFeNiW0.2,0,0.238095238,0.238095238,0.238095238,0.238095238,0,0,0,0,0,0,0,0,0,0.047619048,0,0,0,0,0,0,0,0,0,0,5,8.906166192,-3.537414966,12.56917544,440.6660026,1692.079042,6.982869935,2.065570286,0.148759039,8.142857143,AC,,,,,,,FCC,S,,FCC,FCC_SS,10.1016/j.intermet.2019.106550
Alloy 1332,CoCrFeNiW0.5,0,0.222222222,0.222222222,0.222222222,0.222222222,0,0,0,0,0,0,0,0,0,0.111111111,0,0,0,0,0,0,0,0,0,0,5,9.827912573,-3.259259259,13.14594406,481.875296,1854.419988,8.581371969,3.012227708,0.192642444,8,AC,,,,,,,FCC + Im,Im,Mu,FCC + Im,Im,10.1016/j.intermet.2019.106550
Alloy 1333,TiZrNbTa,0,0,0,0,0,0,0,0.25,0,0.25,0,0.25,0,0.25,0,0,0,0,0,0,0,0,0,0,0,4,,2.5,11.53,660.73719,2527,11.65,3.75,3.92,4.5,AC,,,,,,,BCC1 + BCC2,D,,BCC,BCC_SS,10.1016/j.intermet.2018.01.017
Alloy 1334,(TiZrNbTa)95Mo5,0,0,0,0,0,0,0,0.2375,0,0.2375,0.05,0.2375,0,0.2375,0,0,0,0,0,0,0,0,0,0,0,5,,1.26,12.6,662.97966,2546,25.46,3.96,3.81,4.575,AC,,,,,,,BCC1 + BCC2,D,,BCC,BCC_SS,10.1016/j.intermet.2018.01.017
Alloy 1335,(TiZrNbTa)90Mo10,0,0,0,0,0,0,0,0.225,0,0.225,0.1,0.225,0,0.225,0,0,0,0,0,0,0,0,0,0,0,5,,0.135,13.08,666.435015,2564,248.42,4.13,3.7,4.65,AC,,,,,,,BCC1 + BCC2,D,,BCC,BCC_SS,10.1016/j.intermet.2018.01.017
Alloy 1336,(TiZrNbTa)85Mo15,0,0,0,0,0,0,0,0.2125,0,0.2125,0.15,0.2125,0,0.2125,0,0,0,0,0,0,0,0,0,0,0,5,,-0.87,13.31194683,670.6045741,2582.35,39.5,4.27,3.57,4.725,AC,,,,,,,BCC1 + BCC2,D,,BCC,BCC_SS,10.1016/j.intermet.2018.01.017
Alloy 1337,MoNbTaTiZr,0,0,0,0,0,0,0,0.2,0,0.2,0.2,0.2,0,0.2,0,0,0,0,0,0,0,0,0,0,0,5,,-1.76,13.38161053,675.2137473,2600.8,19.77,4.38,3.44,4.8,AC,,,,,,,BCC1 + BCC2,D,,BCC,BCC_SS,10.1016/j.intermet.2018.01.017
Alloy 1338,AlCoCrFeNi,0.2,0.2,0.2,0.2,0.2,0,0,0,0,0,0,0,0,0,0,0,0,0,0,0,0,0,0,0,0,5,6.72,-12.32,13.38,437.2111258,1684.09,1.83,5.25,0.12,7.2,AC,,,,,,,BCC,S,,BCC,BCC_SS,10.1016/j.jallcom.2017.09.089
Alloy 1339,AlCoCrFeNi,0.2,0.2,0.2,0.2,0.2,0,0,0,0,0,0,0,0,0,0,0,0,0,0,0,0,0,0,0,0,5,6.72,-12.32,13.38,437.2111258,1684.09,1.83,5.25,0.12,7.2,AC,,500,360,,,,BCC,S,,BCC,BCC_SS,10.1016/j.jallcom.2017.09.089
Alloy 1340,AlCoCrFeNi,0.2,0.2,0.2,0.2,0.2,0,0,0,0,0,0,0,0,0,0,0,0,0,0,0,0,0,0,0,0,5,6.72,-12.32,13.38,437.2111258,1684.09,1.83,5.25,0.12,7.2,AC,,600,360,,,,BCC  + Im,Im,Sigma,BCC + Im,Im,10.1016/j.jallcom.2017.09.089
Alloy 1341,AlCoCrFeNi,0.2,0.2,0.2,0.2,0.2,0,0,0,0,0,0,0,0,0,0,0,0,0,0,0,0,0,0,0,0,5,6.72,-12.32,13.38,437.2111258,1684.09,1.83,5.25,0.12,7.2,AC,,700,360,,,,BCC  + FCC + Im,Im,B2 + Sigma,FCC + BCC + Im,Im,10.1016/j.jallcom.2017.09.089
Alloy 1342,AlCoCrFeNi,0.2,0.2,0.2,0.2,0.2,0,0,0,0,0,0,0,0,0,0,0,0,0,0,0,0,0,0,0,0,5,6.72,-12.32,13.38,437.2111258,1684.09,1.83,5.25,0.12,7.2,AC,,800,360,,,,BCC  + FCC + Im,Im,B2 + Sigma,FCC + BCC + Im,Im,10.1016/j.jallcom.2017.09.089
Alloy 1343,AlCoCrFeNi,0.2,0.2,0.2,0.2,0.2,0,0,0,0,0,0,0,0,0,0,0,0,0,0,0,0,0,0,0,0,5,6.72,-12.32,13.38,437.2111258,1684.09,1.83,5.25,0.12,7.2,AC,,900,360,,,,BCC  + FCC + Im,Im,B2 + Sigma,FCC + BCC + Im,Im,10.1016/j.jallcom.2017.09.089
Alloy 1344,CoCrNi,0,0.333333333,0.333333333,0,0.333333333,0,0,0,0,0,0,0,0,0,0,0,0,0,0,0,0,0,0,0,0,3,8.28,-4.89,9.13,499.23715,1892,3.54,1.12,0.11,8.33,AC,HW,,,,,,FCC,S,,FCC,FCC_SS,10.3390/e20110849
Alloy 1347,Al0.5CoCrFeMnNi,0.090909091,0.181818182,0.181818182,0.181818182,0.181818182,0,0.181818182,0,0,0,0,0,0,0,0,0,0,0,0,0,0,0,0,0,0,6,7.600796932,-2.650887574,16.00634718,348.1272116,1354.62436,9.828678437,4.425912803,0.13887545,8.076923077,AC,CW,1200,360,1200,360,,FCC + BCC,D,,FCC + BCC,FCC_PLUS_BCC,10.1016/j.msea.2019.01.041
Alloy 1348,NbTiZr,0,0,0,0,0,0,0,0.333333333,0,0.333333333,0,0.333333333,0,0,0,0,0,0,0,0,0,0,0,0,0,3,9.975229265,3.111111111,9.134370237,626.5960266,2374.666667,7.774115706,1.064065164,0.041096093,4.666666667,AC,,,,,,,BCC,S,,BCC,BCC_SS,10.1080/21663831.2019.1610105
Alloy 1349,HfNbTi,0,0,0,0,0,0,0,0.333333333,0,0.333333333,0,0,0.333333333,0,0,0,0,0,0,0,0,0,0,0,0,3,9.175686665,2.666666667,9.134370237,552.1854746,2092.666667,8.103842005,4.289381563,0.129614814,4.333333333,AC,,,,,,,BCC,S,,BCC,BCC_SS,10.1080/21663831.2019.1610105
Alloy 1350,HfNbTaZr,0,0,0,0,0,0,0,0,0,0.25,0,0.25,0.25,0.25,0,0,0,0,0,0,0,0,0,0,0,4,11.06,3.5,11.53,697.736195,2668.5,8.79,3.95,0.12,4.5,AC,,,,,,,BCC,S,,BCC,BCC_SS,10.1080/21663831.2019.1610105
Alloy 1351,HfNbTaZr,0,0,0,0,0,0,0,0,0,0.25,0,0.25,0.25,0.25,0,0,0,0,0,0,0,0,0,0,0,4,11.06,3.5,11.53,697.736195,2668.5,8.79,3.95,0.12,4.5,AC,,,,,,,BCC,S,,BCC,BCC_SS,10.1080/21663831.2019.1610105
Alloy 1352,HfNbTaZr,0,0,0,0,0,0,0,0,0,0.25,0,0.25,0.25,0.25,0,0,0,0,0,0,0,0,0,0,0,4,11.06,3.5,11.53,697.736195,2668.5,8.79,3.95,0.12,4.5,AC,,,,,,,BCC,S,,BCC,BCC_SS,10.1080/21663831.2019.1610105
Alloy 1353,HfNbTaZr,0,0,0,0,0,0,0,0,0,0.25,0,0.25,0.25,0.25,0,0,0,0,0,0,0,0,0,0,0,4,11.06,3.5,11.53,697.736195,2668.5,8.79,3.95,0.12,4.5,AC,,,,,,,BCC,S,,BCC,BCC_SS,10.1080/21663831.2019.1610105
Alloy 1354,HfNbTaZr,0,0,0,0,0,0,0,0,0,0.25,0,0.25,0.25,0.25,0,0,0,0,0,0,0,0,0,0,0,4,11.06,3.5,11.53,697.736195,2668.5,8.79,3.95,0.12,4.5,AC,,,,,,,BCC,S,,BCC,BCC_SS,10.1080/21663831.2019.1610105
Alloy 1355,HfNbTaTiZr,0,0,0,0,0,0,0,0.2,0,0.2,0,0.2,0.2,0.2,0,0,0,0,0,0,0,0,0,0,0,5,9.9,2.72,13.38,655.02398,2523,12.41,4.01,0.12,4.4,AC,,,,,,,BCC,S,,BCC,BCC_SS,10.1080/21663831.2019.1610105
Alloy 1356,HfNbTaTiZr,0,0,0,0,0,0,0,0.2,0,0.2,0,0.2,0.2,0.2,0,0,0,0,0,0,0,0,0,0,0,5,9.9,2.72,13.38,655.02398,2523,12.41,4.01,0.12,4.4,AC,CW,1000,120,,,,BCC,S,,BCC,BCC_SS,10.1080/21663831.2019.1610105
Alloy 1357,HfNbTaTiZr,0,0,0,0,0,0,0,0.2,0,0.2,0,0.2,0.2,0.2,0,0,0,0,0,0,0,0,0,0,0,5,9.9,2.72,13.38,655.02398,2523,12.41,4.01,0.12,4.4,AC,CW,1100,120,,,,BCC,S,,BCC,BCC_SS,10.1080/21663831.2019.1610105
Alloy 1358,HfNbTaTiZr,0,0,0,0,0,0,0,0.2,0,0.2,0,0.2,0.2,0.2,0,0,0,0,0,0,0,0,0,0,0,5,9.9,2.72,13.38,655.02398,2523,12.41,4.01,0.12,4.4,AC,CW,1250,360,,,,BCC,S,,BCC,BCC_SS,10.1080/21663831.2019.1610105
Alloy 1359,CoCrNi,0,0.333333333,0.333333333,0,0.333333333,0,0,0,0,0,0,0,0,0,0,0,0,0,0,0,0,0,0,0,0,3,8.28,-4.89,9.13,499.23715,1892,3.54,1.12,0.11,8.33,AC,HW,600,60,,,,FCC,S,,FCC,FCC_SS,10.3390/e20110849
Alloy 1360,CoCrNi,0,0.333333333,0.333333333,0,0.333333333,0,0,0,0,0,0,0,0,0,0,0,0,0,0,0,0,0,0,0,0,3,8.28,-4.89,9.13,499.23715,1892,3.54,1.12,0.11,8.33,AC,HW,700,2,,,,FCC,S,,FCC,FCC_SS,10.3390/e20110849
Alloy 1361,CoCrNi,0,0.333333333,0.333333333,0,0.333333333,0,0,0,0,0,0,0,0,0,0,0,0,0,0,0,0,0,0,0,0,3,8.28,-4.89,9.13,499.23715,1892,3.54,1.12,0.11,8.33,AC,HW,700,15,,,,FCC,S,,FCC,FCC_SS,10.3390/e20110849
Alloy 1362,CoCrNi,0,0.333333333,0.333333333,0,0.333333333,0,0,0,0,0,0,0,0,0,0,0,0,0,0,0,0,0,0,0,0,3,8.28,-4.89,9.13,499.23715,1892,3.54,1.12,0.11,8.33,AC,HW,700,30,,,,FCC,S,,FCC,FCC_SS,10.3390/e20110849
Alloy 1363,CoCrNi,0,0.333333333,0.333333333,0,0.333333333,0,0,0,0,0,0,0,0,0,0,0,0,0,0,0,0,0,0,0,0,3,8.28,-4.89,9.13,499.23715,1892,3.54,1.12,0.11,8.33,AC,HW,700,60,,,,FCC,S,,FCC,FCC_SS,10.3390/e20110849
Alloy 1364,CoCrNi,0,0.333333333,0.333333333,0,0.333333333,0,0,0,0,0,0,0,0,0,0,0,0,0,0,0,0,0,0,0,0,3,8.28,-4.89,9.13,499.23715,1892,3.54,1.12,0.11,8.33,AC,HW,800,60,,,,FCC,S,,FCC,FCC_SS,10.3390/e20110849
Alloy 1365,CoCrNi,0,0.333333333,0.333333333,0,0.333333333,0,0,0,0,0,0,0,0,0,0,0,0,0,0,0,0,0,0,0,0,3,8.28,-4.89,9.13,499.23715,1892,3.54,1.12,0.11,8.33,AC,CW,1100,360,,,,FCC,S,,FCC,FCC_SS,10.1016/j.msea.2018.08.079
Alloy 1366,CoCrNi,0,0.333333333,0.333333333,0,0.333333333,0,0,0,0,0,0,0,0,0,0,0,0,0,0,0,0,0,0,0,0,3,8.28,-4.89,9.13,499.23715,1892,3.54,1.12,0.11,8.33,AC,CW,1100,360,900?,60,HW,FCC,S,,FCC,FCC_SS,10.1016/j.msea.2018.08.079
Alloy 1367,CoCrFeMnNi,0,0.2,0.2,0.2,0.2,0,0.2,0,0,0,0,0,0,0,0,0,0,0,0,0,0,0,0,0,0,5,8.025760676,-4.16,13.38,467.623384,1801.2,5.79,0.92,0.14,8,AC,CW,1200,3600,1000,600,HW,FCC,S,,FCC,FCC_SS,10.1016/j.jallcom.2019.04.296
Alloy 1369,CrMoNbTiW,0,0,0.2,0,0,0,0,0.2,0,0.2,0.2,0,0,0,0.2,0,0,0,0,0,0,0,0,0,0,5,10.77298381,-7.04,13.38161053,622.7562125,2398.764023,5.078766025,7.65394798,0.355662762,5,PM,,1400,8,,,,BCC + Laves,Im,Laves,BCC + Im,Im,10.1007/s11837-019-03432-9
Alloy 1370,CrMoNbTiW,0,0,0.2,0,0,0,0,0.2,0,0.2,0.2,0,0,0,0.2,0,0,0,0,0,0,0,0,0,0,5,10.77298381,-7.04,13.38161053,622.7562125,2398.764023,5.078766025,7.65394798,0.355662762,5,PM,,1400,8,,,,BCC + Laves,Im,Laves,BCC + Im,Im,10.1007/s11837-019-03432-9
Alloy 1371,CrMoNbTiW,0,0,0.2,0,0,0,0,0.2,0,0.2,0.2,0,0,0,0.2,0,0,0,0,0,0,0,0,0,0,5,10.77298381,-7.04,13.38161053,622.7562125,2398.764023,5.078766025,7.65394798,0.355662762,5,PM,,1400,8,,,,BCC + Laves,Im,Laves,BCC + Im,Im,10.1007/s11837-019-03432-9
Alloy 1372,CrMoNbTiW,0,0,0.2,0,0,0,0,0.2,0,0.2,0.2,0,0,0,0.2,0,0,0,0,0,0,0,0,0,0,5,10.77298381,-7.04,13.38161053,622.7562125,2398.764023,5.078766025,7.65394798,0.355662762,5,PM,,1400,8,,,,BCC + Laves,Im,Laves,BCC + Im,Im,10.1007/s11837-019-03432-9
Alloy 1373,Al10Co25Cr8Fe15Ni36Ti6,0.1,0.25,0.08,0.15,0.36,0,0,0.06,0,0,0,0,0,0,0,0,0,0,0,0,0,0,0,0,0,6,7.388644866,-13.9748,13.30361728,369.6710207,1423.527704,1.615189543,5.655462385,0.122434105,8.07,AC,,1220,1200,950,6000,,FCC + Im,Im,L12,FCC + Im,Im,10.3390/e21020169
Alloy 1374,Al10Co25Cr8Fe15Ni36Ti6,0.1,0.25,0.08,0.15,0.36,0,0,0.06,0,0,0,0,0,0,0,0,0,0,0,0,0,0,0,0,0,6,7.388644866,-13.9748,13.30361728,369.6710207,1423.527704,1.615189543,5.655462385,0.122434105,8.07,AC,,1220,1200,950,6000,,FCC + Im,Im,L12,FCC + Im,Im,10.3390/e21020169
Alloy 1375,Al10Co25Cr8Fe15Ni36Ti6,0.1,0.25,0.08,0.15,0.36,0,0,0.06,0,0,0,0,0,0,0,0,0,0,0,0,0,0,0,0,0,6,7.388644866,-13.9748,13.30361728,369.6710207,1423.527704,1.615189543,5.655462385,0.122434105,8.07,AC,,1220,1200,950,6000,,FCC + Im,Im,L12,FCC + Im,Im,10.3390/e21020169
Alloy 1376,Al10Co25Cr8Fe15Ni36Ti6,0.1,0.25,0.08,0.15,0.36,0,0,0.06,0,0,0,0,0,0,0,0,0,0,0,0,0,0,0,0,0,6,7.388644866,-13.9748,13.30361728,369.6710207,1423.527704,1.615189543,5.655462385,0.122434105,8.07,AC,,1220,1200,950,6000,,FCC + Im,Im,L12,FCC + Im,Im,10.3390/e21020169
Alloy 1377,Al10Co25Cr8Fe15Ni36Ti6,0.1,0.25,0.08,0.15,0.36,0,0,0.06,0,0,0,0,0,0,0,0,0,0,0,0,0,0,0,0,0,6,7.388644866,-13.9748,13.30361728,369.6710207,1423.527704,1.615189543,5.655462385,0.122434105,8.07,AC,,1220,1200,950,6000,,FCC + Im,Im,L12,FCC + Im,Im,10.3390/e21020169
Alloy 1378,Al10Co25Cr8Fe15Ni36Ti6,0.1,0.25,0.08,0.15,0.36,0,0,0.06,0,0,0,0,0,0,0,0,0,0,0,0,0,0,0,0,0,6,7.388644866,-13.9748,13.30361728,369.6710207,1423.527704,1.615189543,5.655462385,0.122434105,8.07,AC,,1220,1200,950,6000,,FCC + Im,Im,L12,FCC + Im,Im,10.3390/e21020169
Alloy 1379,Al10Co25Cr8Fe15Ni36Ti6,0.1,0.25,0.08,0.15,0.36,0,0,0.06,0,0,0,0,0,0,0,0,0,0,0,0,0,0,0,0,0,6,7.388644866,-13.9748,13.30361728,369.6710207,1423.527704,1.615189543,5.655462385,0.122434105,8.07,AC,,1220,1200,950,6000,,FCC + Im,Im,L12,FCC + Im,Im,10.3390/e21020169
Alloy 1380,Al10Co25Cr8Fe15Ni36Ti6,0.1,0.25,0.08,0.15,0.36,0,0,0.06,0,0,0,0,0,0,0,0,0,0,0,0,0,0,0,0,0,6,7.388644866,-13.9748,13.30361728,369.6710207,1423.527704,1.615189543,5.655462385,0.122434105,8.07,AC,,1220,1200,950,6000,,FCC + Im,Im,L12,FCC + Im,Im,10.3390/e21020169
Alloy 1381,Al9.5Co25Cr8Fe15Ni36Ti6Hf0.5,0.095,0.25,0.08,0.15,0.36,0,0,0.06,0,0,0,0,0.005,0,0,0,0,0,0,0,0,0,0,0,0,7,7.474871348,-14.2653,13.46867203,366.4755972,1412.121864,1.591159948,5.828183,0.126940685,8.075,AC,,1140,1200,950,6000,,FCC + Im,Im,L12,FCC + Im,Im,10.3390/e21020169
Alloy 1382,Al9.5Co25Cr8Fe15Ni36Ti6Hf0.5,0.095,0.25,0.08,0.15,0.36,0,0,0.06,0,0,0,0,0.005,0,0,0,0,0,0,0,0,0,0,0,0,7,7.474871348,-14.2653,13.46867203,366.4755972,1412.121864,1.591159948,5.828183,0.126940685,8.075,AC,,1140,1200,950,6000,,FCC + Im,Im,L12,FCC + Im,Im,10.3390/e21020169
Alloy 1383,Al9.5Co25Cr8Fe15Ni36Ti6Hf0.5,0.095,0.25,0.08,0.15,0.36,0,0,0.06,0,0,0,0,0.005,0,0,0,0,0,0,0,0,0,0,0,0,7,7.474871348,-14.2653,13.46867203,366.4755972,1412.121864,1.591159948,5.828183,0.126940685,8.075,AC,,1140,1200,950,6000,,FCC + Im,Im,L12,FCC + Im,Im,10.3390/e21020169
Alloy 1384,Al9.5Co25Cr8Fe15Ni36Ti6Hf0.5,0.095,0.25,0.08,0.15,0.36,0,0,0.06,0,0,0,0,0.005,0,0,0,0,0,0,0,0,0,0,0,0,7,7.474871348,-14.2653,13.46867203,366.4755972,1412.121864,1.591159948,5.828183,0.126940685,8.075,AC,,1140,1200,950,6000,,FCC + Im,Im,L12,FCC + Im,Im,10.3390/e21020169
Alloy 1385,Al9.5Co25Cr8Fe15Ni36Ti6Hf0.5,0.095,0.25,0.08,0.15,0.36,0,0,0.06,0,0,0,0,0.005,0,0,0,0,0,0,0,0,0,0,0,0,7,7.474871348,-14.2653,13.46867203,366.4755972,1412.121864,1.591159948,5.828183,0.126940685,8.075,AC,,1140,1200,950,6000,,FCC + Im,Im,L12,FCC + Im,Im,10.3390/e21020169
Alloy 1386,AlNbTiVZr,0.2,0,0,0,0,0,0,0.2,0.2,0.2,0,0.2,0,0,0,0,0,0,0,0,0,0,0,0,0,5,5.76,-17.44,13.38,515.8708658,1987.09,1.52,5.53,0.11,4.2,AC,,1200,1440,,,,BCC + Im,Im,C14 + Zr2Al ,BCC + Im,Im,10.1179/1743284715Y.0000000032
Alloy 1387,AlCoCrFeNi,0.2,0.2,0.2,0.2,0.2,0,0,0,0,0,0,0,0,0,0,0,0,0,0,0,0,0,0,0,0,5,6.72,-12.32,13.38,437.2111258,1684.09,1.83,5.25,0.12,7.2,AC,,,,,,,BCC + Im,Im,B2,BCC + Im,Im,10.1088/2053-1591/ab2517
Alloy 1388,MoNbTaVW,0,0,0,0,0,0,0,0,0.2,0.2,0.2,0,0,0.2,0.2,0,0,0,0,0,0,0,0,0,0,5,12.36,-4.64,13.38,769.197496,2962.8,8.54,3.21,0.34,5.4,PM,,1500,5,,,,BCC  + Im,Im,Ta2VO6,BCC + Im,Im,10.1016/j.msea.2017.12.021
Alloy 1389,MoNbTaVW,0,0,0,0,0,0,0,0,0.2,0.2,0.2,0,0,0.2,0.2,0,0,0,0,0,0,0,0,0,0,5,12.36,-4.64,13.38,769.197496,2962.8,8.54,3.21,0.34,5.4,PM,,1600,5,,,,BCC  + Im,Im,Ta2VO6,BCC + Im,Im,10.1016/j.msea.2017.12.021
Alloy 1390,MoNbTaVW,0,0,0,0,0,0,0,0,0.2,0.2,0.2,0,0,0.2,0.2,0,0,0,0,0,0,0,0,0,0,5,12.36,-4.64,13.38,769.197496,2962.8,8.54,3.21,0.34,5.4,PM,,1700,5,,,,BCC  + Im,Im,Ta2VO6,BCC + Im,Im,10.1016/j.msea.2017.12.021
Alloy 1391,CoCrFeMnNi,0,0.2,0.2,0.2,0.2,0,0.2,0,0,0,0,0,0,0,0,0,0,0,0,0,0,0,0,0,0,5,8.025760676,-4.16,13.38,467.623384,1801.2,5.79,0.92,0.14,8,AC,,1000,1440,,,CW,FCC + Im,Im,CrMn2O4,FCC + Im,Im,10.1016/j.intermet.2019.106486
Alloy 1392,AlCoCrFeNiTi0.5,0.181818182,0.181818182,0.181818182,0.181818182,0.181818182,0,0,0.090909091,0,0,0,0,0,0,0,0,0,0,0,0,0,0,0,0,0,6,6.44,-17.92,14.7,441.016415,1707.45,1.4,6.12,0.13,6.91,AC,,,,,,,BCC + Im,Im,B2,BCC + Im,Im,10.1016/j.triboint.2018.10.012
Alloy 1393,Co20Cr20Fe20Mn20Ni20,0,0.2,0.2,0.2,0.2,0,0.2,0,0,0,0,0,0,0,0,0,0,0,0,0,0,0,0,0,0,5,8.025760676,-4.16,13.38161053,386.5578337,1488.962298,5.668245305,3.269463577,0.138361844,8,AC,CW,1100,360,800,10,,FCC,S,,FCC,FCC_SS,10.1038/s41524-017-0060-9
Alloy 1394,Co10Cr25Fe20Mn5Ni40,0,0.1,0.25,0.2,0.4,0,0.05,0,0,0,0,0,0,0,0,0,0,0,0,0,0,0,0,0,0,5,8.161002668,-4.76,11.76515168,401.9300538,1538.595698,4.478038434,1.823651253,0.116510729,8.35,AC,CW,1100,360,900,10,,FCC,S,,FCC,FCC_SS,10.1038/s41524-017-0060-9
Alloy 1395,Co10Cr25Fe20Mn5Ni40,0,0.1,0.25,0.2,0.4,0,0.05,0,0,0,0,0,0,0,0,0,0,0,0,0,0,0,0,0,0,5,8.161002668,-4.76,11.76515168,401.9300538,1538.595698,4.478038434,1.823651253,0.116510729,8.35,AC,CW,1100,360,1000,10,,FCC,S,,FCC,FCC_SS,10.1038/s41524-017-0060-9
Alloy 1396,Co20Cr25Fe10Mn5Ni40,0,0.2,0.25,0.1,0.4,0,0.05,0,0,0,0,0,0,0,0,0,0,0,0,0,0,0,0,0,0,5,8.262592345,-4.84,11.76515168,400.8055151,1534.2913,4.393558069,1.801258717,0.118299408,8.45,AC,CW,1100,360,900,10,,FCC,S,,FCC,FCC_SS,10.1038/s41524-017-0060-9
Alloy 1397,Fe37.5Ni37.5Cr15Mn10,0,0,0.15,0.375,0.375,0,0.1,0,0,0,0,0,0,0,0,0,0,0,0,0,0,0,0,0,0,4,8.083310469,-4.005,10.39680622,400.0850909,1523.55,4.664155239,2.534584435,0.118417693,8.35,AC,CW,1150,120,800,60,,BCC,S,,BCC,BCC_SS,10.1016/j.scriptamat.2018.01.028
Alloy 1398,Fe33.5Ni33.5Cr15Mn10Al5Ti3,0.05,0,0.15,0.335,0.335,0,0.1,0.03,0,0,0,0,0,0,0,0,0,0,0,0,0,0,0,0,0,6,7.221917382,-11.27873016,12.94078723,369.3521255,1420.305016,1.94300606,5.306087331,0.132894994,7.666666667,AC,CW,1150,120,800,60,,BCC + Im,Im,L12,BCC + Im,Im,10.1016/j.scriptamat.2018.01.028
Alloy 1399,Fe33.5Ni33.5Cr15Mn10Al4Ti4,0.04,0,0.15,0.335,0.335,0,0.1,0.04,0,0,0,0,0,0,0,0,0,0,0,0,0,0,0,0,0,6,7.557719697,-9.7426,12.51380718,383.5316131,1472.405702,2.242065514,4.78716918,0.131911296,7.91,AC,CW,1150,120,800,60,,BCC + Im,Im,Mu + L12,BCC + Im,Im,10.1016/j.scriptamat.2018.01.028
Alloy 1400,Fe33.5Ni33.5Cr15Mn10Al3Ti5,0.03,0,0.15,0.335,0.335,0,0.1,0.05,0,0,0,0,0,0,0,0,0,0,0,0,0,0,0,0,0,6,7.5808311,-10.0974,12.4927989,386.2813635,1482.843696,2.17256681,4.853637233,0.13300812,7.92,AC,CW,1150,120,800,60,,BCC + Im,Im,Mu,BCC + Im,Im,10.1016/j.scriptamat.2018.01.028
Alloy 1401,(FeCoNi)86-Al7Ti7,0.07,0.286666667,0,0.286666667,0.286666667,0,0,0.07,0,0,0,0,0,0,0,0,0,0,0,0,0,0,0,0,0,5,7.379340731,-13.91608889,12.02945239,392.7831402,1505.139411,1.537202584,5.411474587,0.133739693,7.656666667,AC,CW,1150,120,780,280,,FCC + Im,Im,L12,FCC + Im,Im,10.1126/science.aas8815
Alloy 1402,(FeCoNi)86-Al8Ti6,0.08,0.286666667,0,0.286666667,0.286666667,0,0,0.06,0,0,0,0,0,0,0,0,0,0,0,0,0,0,0,0,0,5,7.356273335,-13.68622222,12.01753385,389.9655798,1494.273818,1.55193122,5.354330012,0.132645576,7.646666667,AC,CW,1150,120,780,280,,FCC + Im,Im,L12,FCC + Im,Im,10.1126/science.aas8815
Alloy 1403,Fe40Mn40Co10Cr10,0,0.1,0.1,0.4,0,0,0.4,0,0,0,0,0,0,0,0,0,0,0,0,0,0,0,0,0,0,4,7.715282655,-0.96,9.923722948,380.7230282,1447.2,17.78362164,4.045008413,0.138289551,7.5,AC,,,,,,,FCC,S,,FCC,FCC_SS,10.1016/j.matlet.2018.10.144
Alloy 1404,Fe40Mn40Co10Cr10,0,0.1,0.1,0.4,0,0,0.4,0,0,0,0,0,0,0,0,0,0,0,0,0,0,0,0,0,0,4,7.715282655,-0.96,9.923722948,380.7230282,1447.2,17.78362164,4.045008413,0.138289551,7.5,AC,,,,,,,FCC,S,,FCC,FCC_SS,10.1016/j.matlet.2018.10.144
Alloy 1405,Fe40Mn40Co10Cr10,0,0.1,0.1,0.4,0,0,0.4,0,0,0,0,0,0,0,0,0,0,0,0,0,0,0,0,0,0,4,7.715282655,-0.96,9.923722948,380.7230282,1447.2,17.78362164,4.045008413,0.138289551,7.5,AC,,,,,,,FCC,S,,FCC,FCC_SS,10.1016/j.matlet.2018.10.144
Alloy 1406,(Fe40Mn40Co10Cr10)98C2.2,0,0.097804391,0.097804391,0.391217565,0,0,0.391217565,0,0,0,0,0,0,0,0,0.021956088,0,0,0,0,0,0,0,0,0,5,7.799244898,-2.716658499,10.58348832,354.3184719,1350.224444,6.32430041,7.100593467,0.189878646,7.912175649,AC,,,,,,,FCC,S,,FCC,FCC_SS,10.1016/j.matlet.2018.10.144
Alloy 1407,(Fe40Mn40Co10Cr10)98C2.2,0,0.097804391,0.097804391,0.391217565,0,0,0.391217565,0,0,0,0,0,0,0,0,0.021956088,0,0,0,0,0,0,0,0,0,5,7.799244898,-2.716658499,10.58348832,354.3184719,1350.224444,6.32430041,7.100593467,0.189878646,7.912175649,AC,,,,,,,FCC,S,,FCC,FCC_SS,10.1016/j.matlet.2018.10.144
Alloy 1408,(Fe40Mn40Co10Cr10)98C2.2,0,0.097804391,0.097804391,0.391217565,0,0,0.391217565,0,0,0,0,0,0,0,0,0.021956088,0,0,0,0,0,0,0,0,0,5,7.799244898,-2.716658499,10.58348832,354.3184719,1350.224444,6.32430041,7.100593467,0.189878646,7.912175649,AC,,,,,,,FCC,S,,FCC,FCC_SS,10.1016/j.matlet.2018.10.144
Alloy 1409,(Fe40Mn40Co10Cr10)96.7C3.3,0,0.0967,0.0967,0.3868,0,0,0.3868,0,0,0,0,0,0,0,0,0.033,0,0,0,0,0,0,0,0,0,5,7.752467648,-5.0098336,10.80200824,354.5572579,1352.269197,3.504665616,8.239192249,0.206948439,7.868,AC,,,,,,,FCC,S,,FCC,FCC_SS,10.1016/j.matlet.2018.10.144
Alloy 1410,(Fe40Mn40Co10Cr10)96.7C3.3,0,0.0967,0.0967,0.3868,0,0,0.3868,0,0,0,0,0,0,0,0,0.033,0,0,0,0,0,0,0,0,0,5,7.752467648,-5.0098336,10.80200824,354.5572579,1352.269197,3.504665616,8.239192249,0.206948439,7.868,AC,,,,,,,FCC,S,,FCC,FCC_SS,10.1016/j.matlet.2018.10.144
Alloy 1411,(Fe40Mn40Co10Cr10)96.7C3.3,0,0.0967,0.0967,0.3868,0,0,0.3868,0,0,0,0,0,0,0,0,0.033,0,0,0,0,0,0,0,0,0,5,7.752467648,-5.0098336,10.80200824,354.5572579,1352.269197,3.504665616,8.239192249,0.206948439,7.868,AC,,,,,,,FCC,S,,FCC,FCC_SS,10.1016/j.matlet.2018.10.144
Alloy 1412,CrCuFeMnNi,0,0,0.2,0.2,0.2,0.2,0.2,0,0,0,0,0,0,0,0,0,0,0,0,0,0,0,0,0,0,5,8.04,2.72,13.38,446.328443,1719.15,8.46,0.92,0.14,8.4,AC,CW,,,0,,,FCC1 + FCC2 + BCC,M,,FCC + BCC,FCC_PLUS_BCC,10.1016/j.matchar.2019.05.043
Alloy 1413,CrCuFeMnNi,0,0,0.2,0.2,0.2,0.2,0.2,0,0,0,0,0,0,0,0,0,0,0,0,0,0,0,0,0,0,5,8.04,2.72,13.38,446.328443,1719.15,8.46,0.92,0.14,8.4,AC,CW,1000,240,600,,,FCC1 + FCC2 + BCC,M,,FCC + BCC,FCC_PLUS_BCC,10.1016/j.matchar.2019.05.043
Alloy 1414,CrCuFeMnNi,0,0,0.2,0.2,0.2,0.2,0.2,0,0,0,0,0,0,0,0,0,0,0,0,0,0,0,0,0,0,5,8.04,2.72,13.38,446.328443,1719.15,8.46,0.92,0.14,8.4,AC,CW,1000,240,700,,,FCC1 + FCC2 + BCC,M,,FCC + BCC,FCC_PLUS_BCC,10.1016/j.matchar.2019.05.043
Alloy 1415,CrCuFeMnNi,0,0,0.2,0.2,0.2,0.2,0.2,0,0,0,0,0,0,0,0,0,0,0,0,0,0,0,0,0,0,5,8.04,2.72,13.38,446.328443,1719.15,8.46,0.92,0.14,8.4,AC,CW,1000,240,800,,,FCC1 + FCC2 + BCC,M,,FCC + BCC,FCC_PLUS_BCC,10.1016/j.matchar.2019.05.043
Alloy 1416,CrCuFeMnNi,0,0,0.2,0.2,0.2,0.2,0.2,0,0,0,0,0,0,0,0,0,0,0,0,0,0,0,0,0,0,5,8.04,2.72,13.38,446.328443,1719.15,8.46,0.92,0.14,8.4,AC,CW,1000,240,900,,,FCC1 + FCC2 + BCC,M,,FCC + BCC,FCC_PLUS_BCC,10.1016/j.matchar.2019.05.043
Alloy 1417,CrCuFeMnNi,0,0,0.2,0.2,0.2,0.2,0.2,0,0,0,0,0,0,0,0,0,0,0,0,0,0,0,0,0,0,5,8.04,2.72,13.38,446.328443,1719.15,8.46,0.92,0.14,8.4,AC,CW,1000,240,1000,,,FCC1 + FCC2 + BCC,M,,FCC + BCC,FCC_PLUS_BCC,10.1016/j.matchar.2019.05.043
Alloy 1418,Al0.5CrFeNiCo0.3C0.2,0.130890052,0.078534031,0.261780105,0.261780105,0.261780105,0,0,0,0,0,0,0,0,0,0,0.005235602,0,0,0,0,0,0,0,0,0,6,6.907779873,-17.9925,13.66654467,376.770048,1452.909498,1.311061233,10.00289075,0.202181694,7.25,PM,,1000,8,,,,FCC + BCC + Im,Im,B2 +  D84,FCC + BCC + Im,Im,10.1016/j.matdes.2013.08.099
Alloy 1419,AlCoCrCuMnTi,0.142857143,0.142857143,0.142857143,0.142857143,0,0.142857143,0.142857143,0.142857143,0,0,0,0,0,0,0,0,0,0,0,0,0,0,0,0,0,7,6.225147655,-12.88888889,14.8975162,327.2807507,1268.076288,1.781413727,6.364112905,0.146969385,6.666666667,AC,,,,,,,BCC1 + BCC2 + FCC + Im,Im,AlCu2Mn,FCC + BCC + Im,Im,10.1016/j.msea.2015.01.002
Alloy 1420,AlCoCrCuMnFe,0.142857143,0.142857143,0.142857143,0.142857143,0.142857143,0.142857143,0.142857143,0,0,0,0,0,0,0,0,0,0,0,0,0,0,0,0,0,0,7,6.873171571,-3.777777778,14.8975162,325.6312823,1261.650238,6.052423608,5.337100511,0.137042167,7.333333333,AC,,,,,,,BCC1 + BCC2 + FCC,M,,FCC + BCC,FCC_PLUS_BCC,10.1016/j.msea.2015.01.002
Alloy 1421,Al58.5Mg31.5Zn4.5Cu4.5Si1,0.584707646,0,0,0,0,0.045477261,0,0,0,0,0,0,0,0,0,0,0.314842579,0.044977511,0.009995002,0,0,0,0,0,0,5,2.66,-2.7,8.34,171.4606613,647.8627721,2.92,6.19,0.16,3.46,AC,,,,,,,FCC + Im,Im,,FCC + Im,Im,10.1007/s11665-018-3720-0
Alloy 1422,Al63Mg27Zn4.5Cu4.5Si1,0.629685157,0,0,0,0,0.045477261,0,0,0,0,0,0,0,0,0,0,0.269865067,0.044977511,0.009995002,0,0,0,0,0,0,5,2.74,-2.52,8.06,171.5073027,647.3534486,3.03,5.96,0.16,3.51,AC,,,,,,,FCC + Im,Im,,FCC + Im,Im,10.1007/s11665-018-3720-0
Alloy 1423,Al66.7Mg23.3Zn4.5Cu4.5Si1,0.666666667,0,0,0,0,0.045477261,0,0,0,0,0,0,0,0,0,0,0.232883558,0.044977511,0.009995002,0,0,0,0,0,0,5,2.77,-2.3,7.7,171.6294683,646.9346715,3.16,5.67,0.15,3.55,AC,,,,,,,FCC + Im,Im,,FCC + Im,Im,10.1007/s11665-018-3720-0
